Repository: henry-1981/Cowork-RA

# ARIA Knowledge DB — Atomic Chunks Architecture

규제 원문 직접인용 기반 단일 진실 원천 (SSOT).

## 설계 원칙

1. **Verbatim Only**: 원문 그대로 저장. 요약/재구성/해석 금지
2. **Atomic Chunks**: 규정의 자연구조(조/별표/장) 단위로 분리
3. **Selective Loading**: `catalog.yaml`로 필요한 청크만 로드 (토큰 예산 관리)
4. **Source Traceability**: 모든 청크에 출처 메타데이터 필수

## 구조

```
knowledge/
├─ catalog.yaml              ← 전체 청크 인덱스 (스킬 진입점)
├─ README.md
├─ mfds/                     ← 식약처 (한국)
│  ├─ laws/                  ← 법률 (디지털의료제품법 등)
│  ├─ notices/               ← 고시 (분류등급지정 등)
│  └─ guidelines/            ← 가이드라인 (허가심사 등)
├─ fda/                      ← FDA (미국)
│  ├─ laws/                  ← 법률 (FD&C Act)
│  ├─ cfr/                   ← CFR (21 CFR 등)

File: aria/knowledge/fda/03-guidance/209_technical_considerations_for_additive_manufactured_medical_devices_guidance_for_industry_and_food_and_drug_administr.md (part 1 of 2)
---
source:
  family: "GUIDANCE"
  instrument: "FDA Guidance"
  title: "Technical Considerations for Additive Manufactured Medical Devices:  Guidance for Industry and Food and Drug Administration Staff"
  docket: "FDA-2016-D-1210"
  path: "209_Technical_Considerations_for_Additive_Manufactured_Medical_Devices_Guidance_for_Industry_and_Food_and_Drug_Administration_Staff.pdf"
  pages: 32
  converted: 2026-02-27
  method: pdftotext
---

On February 2, 2024, FDA published the final rule to amend the Quality System (QS) regulation
in 21 CFR part 820 (89 FR 7496, effective February 2, 2026). The revised 21 CFR part 820 is
now titled the Quality Management System Regulation (QMSR). The QMSR harmonizes quality
management system requirements by incorporating by reference the international standard
specific for medical device quality management systems set by the International Organization for
Standardization (ISO), ISO 13485:2016. The FDA has determined that the requirements in ISO
13485 are, when taken in totality, substantially similar to the requirements of the QS regulation,
providing a similar level of assurance in a firm’s quality management system and ability to
consistently manufacture devices that are safe and effective and otherwise in compliance with
the Federal Food, Drug, and Cosmetic Act (FD&C Act).
This guidance document was issued prior to the effective date of the final rule. FDA encourages
manufacturers to review the current QMSR to ensure compliance with the relevant regulatory
requirements.

Technical Considerations for
Additive Manufactured Medical
Devices
Guidance for Industry and
Food and Drug Administration Staff
Document issued on December 5, 2017.
The draft of this document was issued on May 10, 2016.
For questions about this document regarding CDRH-regulated devices, contact the Division of
Applied Mechanics at (301) 796-2501, the Division of Orthopedic Devices at (301) 796-5650,
or Matthew Di Prima, Ph.D. at (301) 796-2507 or by email matthew.diprima@fda.hhs.gov.
For questions about this document regarding CBER-regulated devices, contact the Office of
Communication, Outreach, and Development (OCOD) at 1-800-835-4709 or 240-402-8010.

U.S. Department of Health and Human
Services
Food and Drug Administration
Center for Devices and Radiological Health
Center for Biologics Evaluation and Research

Contains Nonbinding Recommendations

Preface
Public Comment
You may submit electronic comments and suggestions at any time for Agency consideration to
http://www.regulations.gov . Submit written comments to the Dockets Management Staff,
Food and Drug Administration, 5630 Fishers Lane, Room 1061, (HFA-305), Rockville, MD
20852. Identify all comments with the docket number FDA-2016-D-1210. Comments may not
be acted upon by the Agency until the document is next revised or updated.

Additional Copies
CDRH
Additional copies are available from the Internet. You may also send an e-mail request to
CDRH-Guidance@fda.hhs.gov to receive a copy of the guidance. Please use the document
number 1400002 to identify the guidance you are requesting.

CBER
Additional copies are available from the Center for Biologics Evaluation and Research
(CBER)), Office of Communication, Outreach, and Development (OCOD), 10903 New
Hampshire Ave., WO71, Room 3128, Silver Spring, MD 2090320903, or by calling 1-800835-4709 or 240-402-8010, by email, ocod@fda.hhs.gov, or from the Internet at
http://www.fda.gov/BiologicsBloodVaccines/GuidanceComplianceRegulatoryInform
ation/Guidances/default.htm.

Contains Nonbinding Recommendations

Table of Contents
I.
Introduction and Scope ..................................................................................................................................1
II. Background ....................................................................................................................................................3
III.
Overview ...................................................................................................................................................4
IV.
Definitions.................................................................................................................................................5
V. Design and Manufacturing Process Considerations .......................................................................................6

A.
B.
C.

D.

Overall Device Design ...............................................................................................................8
Patient-Matched Device Design ................................................................................................. 8
Software Workflow ..................................................................................................................11
(1)
File Format Conversions ................................................................................................... 11
(2)

Digital Device Design to Physical Device ..........................................................................12

(3)

Validating and Automating Software Processes ..............................................................15

Material Controls ......................................................................................................................15
(1)
Starting Material...............................................................................................................15
(2)

E.
F.

G.
VI.

A.
B.
C.
D.

Material Reuse..................................................................................................................16

Post-Processing ........................................................................................................................17
Process Validation and Acceptance Activities ......................................................................... 17
(1)
Process Validation ............................................................................................................18
(2)

Revalidation ......................................................................................................................19

(3)

Acceptance Activities........................................................................................................ 20

(4)

Test Coupons ....................................................................................................................20

Quality Data .............................................................................................................................21
Device Testing Considerations ................................................................................................................ 21

Device Description ...................................................................................................................22
Mechanical Testing ..................................................................................................................22
Dimensional Measurements ..................................................................................................... 23
Material Characterization ......................................................................................................... 24
(1)
Material Chemistry ...........................................................................................................24
(2)

Material Physical Properties .............................................................................................25

E.
F.

Removing Manufacturing Material Residues and Sterilization................................................25
Biocompatibility .......................................................................................................................27

VII.

Labeling................................................................................................................................................... 27

Contains Nonbinding Recommendations

Technical Considerations for
Additive Manufactured Medical
Devices
Guidance for Industry and
Food and Drug Administration Staff
This guidance represents the current thinking of the Food and Drug Administration (FDA
or Agency) on this topic. It does not establish any rights for any person and is not binding
on FDA or the public. You can use an alternative approach if it satisfies the requirements
of the applicable statutes and regulations. To discuss an alternative approach, contact the
FDA staff or Office responsible for this guidance as listed on the title page.

I.

Introduction and Scope

FDA has developed this guidance to provide the Agency’s initial thinking on technical
considerations specific to devices using additive manufacturing, the broad category of
manufacturing encompassing 3-dimensional (3D) printing. Additive manufacturing (AM) is
a process that builds an object by sequentially building 2-dimensional (2D) layers and joining
each to the layer below, allowing device manufacturers to rapidly produce alternative designs
without the need for retooling and to create complex devices built as a single piece. Rapid
technological advancements and increased availability of AM fabrication equipment are
encouraging increased investment in the technology and its increased use by the medical
device industry. The purpose of this guidance is to outline technical considerations
associated with AM processes, and recommendations for testing and characterization for
devices that include at least one additively manufactured component or additively fabricated
step.
This guidance is broadly organized into two topic areas: Design and Manufacturing
Considerations (Section V) and Device Testing Considerations (Section VI). The Design and
Manufacturing Considerations section provides technical considerations that should be
addressed as part of fulfilling Quality System (QS) requirements for your device, as
determined by the regulatory classification of your device and/or regulation to which your
device is subject, if applicable. While this guidance includes manufacturing considerations,
it is not intended to comprehensively address all considerations or regulatory requirements to
establish a quality system for the manufacturing of your device. The Device Testing
Consideration section describes the type of information that should be provided in premarket
1

Contains Nonbinding Recommendations
notification submissions (510(k)), premarket approval (PMA) applications, humanitarian
device exemption (HDE) applications, De Novo requests and investigational device
exemption (IDE) applications for an AM device. The type of premarket submission that is
required for your AM device is determined by the regulatory classification of your device.
Questions regarding the regulatory status or requirements for specific devices, products, or
entities should be addressed to the appropriate review branches through the Division for
Industry and Consumer Education (DICE@fda.hhs.gov).
For devices manufactured using AM, the recommendations in this guidance supplement any
device-specific recommendations outlined in existing guidance documents or applicable
FDA-recognized consensus standards. Point-of-care device manufacturing may raise
additional technical considerations that are not addressed in this document. In addition, this
guidance does not address the use or incorporation of biological, cellular, or tissue-based
products in AM. Biological, cellular or tissue-based products manufactured using AM
technology may necessitate additional regulatory and manufacturing process considerations
and/or different regulatory pathways. Therefore, AM questions pertaining to biologics, cells
or tissue products should be directed to the Center for Biologics Evaluation and Research
(CBER). Specific questions regarding jurisdiction over a combination product should be
directed to the Office of Combination Products (OCP) at 301-427-1934 or
combination@fda.gov.
This guidance is a leapfrog guidance, a type of guidance that serves as a mechanism by
which the Agency can share initial thoughts regarding emerging technologies that are likely
to be of public health importance early in product development. This leapfrog guidance
represents the Agency's initial thinking and our recommendations may change as more
information becomes available. The Agency encourages manufacturers to engage with the
Center for Devices and Radiological Health (CDRH) or CBER through the Pre-Submission
process to obtain more detailed feedback for Additively Manufactured medical devices. For
more information on Pre-Submissions, please see “Requests for Feedback on Medical Device
Submissions: The Pre-Submission Program and Meetings with FDA Staff - Guidance for
Industry and Food and Drug Administration Staff.”1
For the current edition of the FDA-recognized standards referenced in this document, see the
FDA-Recognized Consensus Standards Database Website.2
FDA's guidance documents, including this guidance, do not establish legally enforceable
responsibilities. Instead, guidances describe the Agency’s current thinking on a topic and
should be viewed only as recommendations, unless specific regulatory or statutory
requirements are cited. The use of the word should in Agency guidance means that
something is suggested or recommended, but not required.

1

http://www.fda.gov/downloads/MedicalDevices/DeviceRegulationandGuidance/GuidanceDocuments/UCM31
1176.pdf
2
http://www.accessdata.fda.gov/scripts/cdrh/cfdocs/cfStandards/search.cfm

2

Contains Nonbinding Recommendations

II. Background
AM is a rapidly growing technology that is frequently used for product research and
development in many industries, and for commercial production in some industries (e.g.,
aerospace, medical devices). While many AM technologies exist, at the time of publication
of this guidance, the most commonly used technologies in medical devices are powder bed
fusion, stereolithography, fused filament fabrication, and liquid-based extrusion. Powder bed
fusion systems rely on an energy source (laser or electron beam) to selectively melt or sinter
a layer of powder, either a metal or polymer, which is then refreshed to create the next layer.
Stereolithography systems use a vat of liquid material that is selectively cured using light,
either through a laser or projection system, and create new layers by moving the build
surface. Fused filament fabrication systems melt a solid filament at the point of deposition,
after which the material solidifies in place, and new layers are created by moving the build
surface away from the heat source. Liquid-based extrusion systems eject a liquid, which then
solidifies (method of solidification could include light exposure, solvent evaporation, or other
chemical process), and new layers are created by moving the build platform away from the
deposition tip.
For medical devices, AM has the advantage of facilitating the creation of anatomicallymatched devices and surgical instrumentation (called patient-matched devices) by using a
patient’s own medical imaging. Another advantage is the ease in fabricating complex
geometric structures, allowing the creation of engineered porous structures, tortuous internal
channels, and internal support structures that would not be easily possible using traditional
(non-additive) manufacturing approaches. However, the unique aspects of the AM process,
such as the layer-wise fabrication process, and relative lack of experience and clinical history
of with respect to devices manufactured using AM techniques, pose challenges in
determining optimal characterization and assessment methods for the final finished device, as
well as optimal process validation and acceptance methods for these devices. The FDA held
a public workshop entitled “Additive Manufacturing of Medical Devices: An Interactive
Discussion on the Technical Considerations of 3D Printing” on October 8-9, 2014, to discuss
these challenges and obtain initial stakeholder input. 3
The workshop provided a forum for medical device manufacturers, AM companies, and
academia to discuss technical considerations for AM medical devices. It focused on five
broad themes: (1) materials; (2) design, printing, and post-printing validation; (3) printing
characteristics and parameters; (4) physical and mechanical assessment of final devices; and
(5) biological considerations of final devices, including cleaning, sterility, and
biocompatibility. A variety of different types of materials can be used in additive
manufacturing. Workshop participants noted that material control is an important aspect to
ensure successful fabrication, and that final device performance is tied to the material,

3

http://wayback.archiveit.org/7993/20170111083117/http://www.fda.gov/MedicalDevices/NewsEvents/WorkshopsConferences/ucm39
7324.htm

3

Contains Nonbinding Recommendations
machine, and post-printing processes. The interaction between the material and machine was
also discussed in the process validation session, and the need for a robust process validation
and acceptance protocol appropriate to the risk profile of the final device was identified. AM
design procedures were also discussed, and the importance of having a good understanding
of the processes and limits in the design phase was identified. There was general agreement
that printing and process parameters should be captured and validated, which can include
individual machine validations. The discussion on the physical and mechanical assessment
focused heavily on the validation of the process and the acceptance criteria for devices and
components after post-processing. The discussion on the biological considerations revealed
that there is a concern across the community regarding how to achieve adequate cleaning,
sterility, and biocompatibility of an AM device. Specifically, the challenge of assessing and
verifying these issues in porous or internally complex devices was discussed. The feedback
obtained at the workshop served as the basis for this guidance.

III. Overview
The information, characterization, and testing necessary for a device made through AM may
depend on a variety of factors, including, but not limited to, whether it is an implant, an
instrument, single-use versus reusable, load-bearing, and/or available in pre-specified
standard sizes or is patient-matched. This guidance outlines technical aspects of an AM
device that should be considered through the phases of design development, production
process, process validation, semi-finished and final finished device testing. Not all
considerations described will be applicable to every device, given the variety of AM
technologies, materials, and devices made with additive manufacturing. You should
determine and justify which considerations are appropriate for your device based on the
material and technology being used and the intended use of the device. For example, a
device made via powder bed fusion from titanium would not need to address liquid material
or polymer considerations.
Similarly, not all considerations are expected to be addressed in premarket submissions of
AM devices. It is anticipated that AM devices will generally follow the same regulatory
requirements and submission expectations as the classification and/or regulation to which a
non-AM device of the same type is subject. In rare cases, AM may raise different questions
of safety and/or effectiveness. In addition, this guidance only addresses manufacturing
considerations related to the AM process. If it is unclear what technical information should
be provided in a premarket submission for an AM device, we strongly encourage
manufacturers to engage with CDRH or CBER through the Pre-Submission process to obtain
more detailed feedback. For more information on Pre-Submissions, please see “Requests for
Feedback on Medical Device Submissions: The Pre-Submission Program and Meetings with
FDA Staff - Guidance for Industry and Food and Drug Administration Staff.”4

4

http://www.fda.gov/downloads/MedicalDevices/DeviceRegulationandGuidance/GuidanceDocuments/UCM31
1176.pdf

4

Contains Nonbinding Recommendations

The overall AM process and the related sections in this guidance are shown in the flow chart
below (Figure 1). The first step is the design process, which can include a standard design
with discrete pre-specified sizes and models, or a patient-matched device designed from a
patient’s own medical images. Once the device design is converted to a digital file, the
software workflow phase begins, and that file is further processed to prepare it for printing.
Printing parameters are optimized, and the build file is converted into a machine-ready
format. Concurrently with this step, material controls are established for materials used in
the printing of the device. After printing is complete, post-processing of the built device or
component (e.g., cleaning, annealing, post-printing machining, sterilization, packing and
labeling) takes place. After post-processing, the final finished device is ready for testing and
characterization. Your quality system should be applied across all of these processes.
Material Control

Design

Software Workflow

Build

Post Processing

Final Testing
Considerations

Figure 1: Flow chart of the AM process

IV. Definitions
The following definitions apply to this guidance and may not be applicable to any other
documents issued by the FDA.
AM Machine (machine) – “a portion of the additive manufacturing pipeline including
hardware, machine control software, required set-up software and peripheral accessories
necessary to complete a build cycle for producing parts” 5
Build Cycle – “single process cycle in which one or more components are built up in layers in
the process chamber of the additive manufacturing system.”6
Build Preparation Software – the software used to convert the digital design to a format
that can be used to build a device or component through an AM process. This may include
multiple software components.
Design Manipulation Software – the computer program that allows a medical device design
to be modified for specific circumstances (e.g., patient-matching). This may include multiple
software components.
5
6

ISO/ASTM 52900 Additive manufacturing — General principles — Terminology
ISO/ASTM 52900 Additive manufacturing — General principles — Terminology

5

Contains Nonbinding Recommendations

Lot or Batch – “one or more components or finished devices that consist of a single type,
model, class, size, composition, or software version that are manufactured under essentially
the same conditions and that are intended to have uniform characteristics and quality within
specified limits.”7
Quality – “the totality of features and characteristics that bear on the ability of a device to
satisfy fitness for use, including safety and performance.”8

V.

Design and Manufacturing Process Considerations

This section highlights technical considerations that should be addressed as part of fulfilling
Quality System (QS) requirements for a regulated device made in whole or in part by AM.
However, this guidance is not intended to comprehensively address all regulatory
requirements for a quality system. For class II and class III devices and select class I
devices, manufacturers must establish and maintain procedures to control the design of the
device in order to ensure that specified design requirements are met per 21 CFR 820.30
Design Controls. Manufacturers must also establish and maintain procedures for monitoring
and control of process parameters for validated processes to ensure that the specified
requirements continue to be met.9 Where the results of a process cannot be fully verified by
subsequent inspection and test, the process must be validated with a high degree of assurance
and approved according to established procedures.10 FDA interprets these regulations to
require manufacturers to establish procedures including validation of the manufacturing
process of AM devices to ensure that the device can perform as intended. Please note that
exemption from the requirement to submit a premarket notification (510(k)) does not mean a
device is exempt from compliance with QS requirements.
There are some devices that are specifically exempted by regulation from most QS
requirements. Manufacturers should refer to applicable regulations for their specific device
type to determine what QS requirements apply. In this section, the use of the terms
“document,” “describe,” and “identify” refers to documentation requirements according to
the QS regulation and premarket submission requirements for manufacturing information
determined by the regulation for a specific device type or classification, regardless of the
method of manufacture. Not all considerations described will be applicable to an individual
device, given the variety of AM technologies available. Similarly, a premarket submission
for a specific device may not need to address all considerations. It is anticipated that AM
devices will generally follow the same regulatory requirements as the classification and/or
regulation to which a non-AM device of the same type is subject.

7

21 CFR 820.3(m)
21 CFR 820.3(s)
9
21 CFR 820.75(b)
10
21 CFR 820.75(a)
8

6

Contains Nonbinding Recommendations

There are several AM technologies and different combinations of processing steps that can
be used with each technology to build a device. Therefore, it is important to clearly identify
each step in the printing process. A production flow diagram that identifies the steps
involved in the manufacturing of the device, from the initial device design to the postprocessing of the final device, can help ensure the elements of product quality are addressed
during production. In addition, a high-level summary of each critical manufacturing process
step may be helpful in documenting the AM process used. The characterization of each
process step should include, but need not be limited to, a description of the process, and
identification of the process parameters and output specifications. Since processes that
optimize one design parameter may influence another, information on processing steps
should demonstrate your understanding of these trade-offs and how they affect design
outputs that are essential to the proper functioning of the device. Additionally, the
cumulative effects of prior processes on the final finished device or component should be
incorporated into the development of each process step and documented. The effects of the
different steps in the AM processes can be seen in final device testing; however, determining
the root cause of failures from manufacturing defects can be very difficult without a clear
understanding of each step. For example, in a powder bed fusion machine, the ratio of
reused to virgin powder can affect melting properties, which affects the energy needed to
create consistent bonding between layers, which in turn affects final mechanical properties.
Similarly, risks identified for each step of the manufacturing process, as well as mitigations
of these risks, should be documented. Each AM process may have different critical steps and
identified risks. It is important to use all reasonably obtainable knowledge about your
specific machine’s capabilities to ensure the manufacturing process outputs meet defined
requirements.11 Quantitative knowledge of the machine’s capabilities and limitations can be
gained through test builds, worst-case builds, or process validation (See Section V.F Process
Validation and Acceptance Activities and Section VI.B Mechanical Testing for more
information).
As with traditional manufacturing methods, design requirements drive the processes that can
be used to reliably produce the device. It is therefore important to clearly identify key design
parameters for your device, including, but not limited to, size range and available design or
configuration options (e.g., range of angles between the trunnion and stem of the femoral
component of a hip arthroplasty device).
While this section includes manufacturing considerations, it is not intended to
comprehensively address all considerations or regulatory requirements for establishing a
quality system for the manufacturing of your device. Aspects of the “Global Harmonization
Task Force Process Validation Guidance”12 may be helpful in developing process validation
procedures. Additional information on design controls can be found in the “Design Control

11

ISO 14971 Medical devices - Applications of risk management to medical devices
http://www.imdrf.org/docs/ghtf/final/sg3/technical-docs/ghtf-sg3-n99-10-2004-qms-process-guidance04010.pdf
12

7

Contains Nonbinding Recommendations
Guidance for Medical Device Manufacturers.”13 For general questions regarding the Quality
System regulation, contact the Division of Industry and Consumer Education (DICE), Office
of Communication and Education, at 1-800-638-2041 or 301-796-7100 or
DICE@fda.hhs.gov.

A.

Overall Device Design
The innovative potential of AM may introduce variability into the manufacturing
process that would not be present when using other manufacturing techniques.
Specifically, we recommend that you compare the desired feature sizes of your final
finished device to the minimum possible feature size of your AM technique and the
manufacturing tolerances of the individual machine, given the build parameters and
conditions under which the final device is expected to be made. This is to ensure that
devices and components of the desired dimensional specifications can be reliably
built using the chosen additive technology. Dimensional specifications for the final
device or component, as well as manufacturing tolerances of the machine, should be
documented. Pixelation of features, where smooth surfaces become stepped, can lead
to rougher surface finishes than expected. Surface finish requirements should be
outlined in the product specification.

B.

Patient-Matched Device Design
Patient-matched devices (PMD) can be produced in many ways, some additive and
some traditional. AM is particularly suited to making PMD; consequently, this
guidance attempts to address some of the considerations relevant to AM. However, it
does not provide an exhaustive list of considerations for a general patient-matching
process. All AM devices, including PMD, will share the considerations described in
Section V.A. Some PMD are based on a standard-sized template model that is
matched to a patient’s anatomy. With or without a standard-sized template, PMD
may be produced within a defined design or performance envelope. This
performance envelope is determined before patient-matching can be initiated and
describes the minimum and maximum dimensions, mechanical performance limits,
and other clinically relevant factors. Patient-matching can be accomplished by
techniques such as scaling of the device using one or more anatomic references, or by
using the full anatomic features from patient imaging. Note that while patientmatched or patient-specific devices are sometimes colloquially referred to as
“customized” devices, they are not custom devices meeting the FD&C Act custom
device exemption requirements unless they comply with all of the criteria of section
520(b). Most PMD will fall within the existing regulatory pathway for that particular

13

http://www.fda.gov/MedicalDevices/DeviceRegulationandGuidance/GuidanceDocuments/ucm070627.htm

8

Contains Nonbinding Recommendations
device type. For further information on custom device exemptions, please refer to
the Custom Device Exemptions Guidance.14
Patient-matched device designs may be modified either directly by clinical staff, the
device manufacturer, or a third party in response to clinical inputs. These inputs may
be acquired from individual measurements, clinical assessments, patient imaging, or a
combination thereof. Alterations to the final device, and the methods used to make
the alterations, may have direct consequences to the patient. Therefore, you should
clearly identify clinically relevant design parameters, the pre-determined range
(min/max) for these parameters, and which of these parameters can be modified for
patient-matching.
Considerations for standard-sized devices should be applied to PMD as well. In
addition, for patient-matched AM devices, we recommend that you address the
following, if applicable:

(1)

Effects of imaging

Many AM devices and components incorporate medical imaging data. Every
medical device will not need the same level of anatomic matching or imaging
accuracy for optimal device performance. Several factors may affect the fit of
AM devices that use patient imaging to precisely control their size or shape,
including, but not limited to:
·
·
·
·

the minimum image feature quality and resolution used for matching,
any smoothing or image processing algorithms that may alter the
dimensions of the final device when compared to the reference anatomy,
the rigidity of the anatomic structures being imaged, and
the clarity of anatomic landmarks used to match the device to the patient’s
anatomy.

If the device relies on anatomic features that are not accurately imaged or are not
consistent over time, then the final device may not fit the patient. However, small
changes in size or geometry may be difficult to identify during visual inspection
of the device or through evaluation of patient imaging, and the mismatch may
only be identified during device use. Process validation (see Section V.FI.A(1))
is especially important to prevent these situations. In addition, for devices
intended to be fitted to or matched to soft tissues and non-rigid structures, it is
important to note the range of changes that may be experienced by the soft tissue
at the target location, such as deformation, when compared to the reference
image. You should employ a risk-based approach, taking into consideration

14

http://www.fda.gov/downloads/MedicalDevices/DeviceRegulationandGuidance/GuidanceDocuments/UCM41
5799.pdf

9

Contains Nonbinding Recommendations
intended use of the device and design methodologies, to assess the scenarios that
may yield a worst-case match.
Many implantable devices and their patient-matched accessories depend on the
patient’s anatomy to be clinically accurate representations of the recorded images
in order for the device to function as intended. Specifically, when the device is
intended to match a patient’s anatomy, and that anatomy can change over time
(e.g., with disease progression), the time that can elapse between when the patient
is imaged and when the final device is used may need to be reflected in the
expiration date of the device (see Section VII Labeling). You should consider
such potential time constraints associated with producing an AM device based on
the intended use of your device.

(2)

Interacting with design models

Patient-matched devices are often made by altering the features of a standardsized device for each patient within a pre-determined range of device designs and
size limits. This is typically accomplished through the use of anatomical
matching or design manipulation software that may be developed specifically for
the AM device, or through other third party software. Patient-matching may also
be accomplished by manual methods using specific measurements on radiographs
or key anatomic landmark measurements. Any software or procedure used to
make modifications to the device design based on clinical input should include
internal checks that prevent the operator from exceeding the pre-established
device specifications documented in the device master record. We recommend
that the design manipulation software or procedure used to make modifications to
the device design identify the iteration of the design being changed by the
operator. You should also identify all medical devices and accessories that the
design manipulation software is validated to work with.

(3)

Complex design files

Patient-matched devices that follow the patient anatomy precisely are especially
vulnerable to errors in file conversion because anatomic curves are typically
geometrically or mathematically complex, which can create difficulties when
calculating conversions. Additionally, for patient-matched devices, all of the file
conversion steps are typically performed every time a device is built, whereas for
a standard-sized device, most of the file conversion steps would be performed
once during the design phase. We recommend following the considerations in
Section V.C.I.A(1) on maintaining data integrity throughout file conversions.

(4)

Cybersecurity and Personally Identifiable Information

Proper management and care of personally identifiable information (PII) and
protected health information (PHI) is essential in any clinical application. For
more information on protecting PII and PHI, please refer to the HHS Guidance on
10

Contains Nonbinding Recommendations
Significant Aspects of the Privacy Rule.15 We also recommend that device
designers who include interactive steps in their patient matching workflow be
familiar with implementing the FDA's Guidance on the “Content of Premarket
Submissions for Management of Cybersecurity in Medical Devices”16 It is beyond
the scope of this document to provide a full discussion of how these aspects are
integrated into patient matching.

C. Software Workflow
The following sections highlight considerations that are especially important in the
AM process.

(1)

File Format Conversions

AM typically involves interaction between several software packages, often from
different manufacturers, which requires files to be compatible across the different
software applications used. Patient images, design manipulation software for
patient-matching, digital point clouds and meshes, and machine-readable files
each have their own standards, coordinate systems, and default parameters.
Additionally, each software package has different ways of interpreting those file
specifications. Errors in file conversion can negatively impact final finished
device and component properties, such as dimensions and geometry. Therefore,
we recommend that you verify the critical attributes and performance criteria of
your final products as part of the software workflow validation to ensure expected
performance, especially for patient-matched devices. Factors that may cause
unexpected conversion failures, such as changes to the software used, may trigger
the need for revalidation (see Section V.F.I.A(2) Revalidation).
When possible, final device files for printing should be maintained and archived
or referenced in robust, standardized formats that are able to store AM-specific
information so that the information can be retrieved when needed. For instance,
one option is the Additive Manufacturing File format (AMF) described in the
ISO/ASTM 52915 Standard specification for additive manufacturing file format
(AMF). This, or a comparable file format or document control system, should
include material information and the location of objects in a build volume and
have high geometric fidelity (e.g., curved patches).

15

https://www.hhs.gov/hipaa/for-professionals/privacy/guidance/significant-aspects/index.html
http://www.fda.gov/downloads/MedicalDevices/DeviceRegulationandGuidance/GuidanceDocuments/UCM35
6190.pdf
16

11

Contains Nonbinding Recommendations

(2)

Digital Device Design to Physical Device

When a digital device design is finalized, additional preparatory processes are
needed before the device can be additively manufactured. This is commonly
accomplished using build preparation software. These processes can be generally
divided into four steps: 1) build volume placement, 2) addition of support
material, 3) slicing, and 4) creating build paths.
i.

Build Volume Placement

Placement, orientation, and packing density of devices or components within
