Repository: henry-1981/Cowork-RA

# ARIA Knowledge DB — Atomic Chunks Architecture

규제 원문 직접인용 기반 단일 진실 원천 (SSOT).

## 설계 원칙

1. **Verbatim Only**: 원문 그대로 저장. 요약/재구성/해석 금지
2. **Atomic Chunks**: 규정의 자연구조(조/별표/장) 단위로 분리
3. **Selective Loading**: `catalog.yaml`로 필요한 청크만 로드 (토큰 예산 관리)
4. **Source Traceability**: 모든 청크에 출처 메타데이터 필수

## 구조

```
knowledge/
├─ catalog.yaml              ← 전체 청크 인덱스 (스킬 진입점)
├─ README.md
├─ mfds/                     ← 식약처 (한국)
│  ├─ laws/                  ← 법률 (디지털의료제품법 등)
│  ├─ notices/               ← 고시 (분류등급지정 등)
│  └─ guidelines/            ← 가이드라인 (허가심사 등)
├─ fda/                      ← FDA (미국)
│  ├─ laws/                  ← 법률 (FD&C Act)
│  ├─ cfr/                   ← CFR (21 CFR 등)

File: aria/knowledge/fda/03-guidance/395_guidance_for_industry_on_the_testing_of_metallic_plasma_sprayed_coatings_on_orthopedic_implants_to_support_reconside.md
---
source:
  converted: 2026-02-27
  docket: FDA-2020-D-0957
  family: GUIDANCE
  instrument: FDA Guidance
  method: pymupdf-table
  pages: 11
  path: 395_Guidance_for_Industry_on_the_Testing_of_Metallic_Plasma_Sprayed_Coatings_on_Orthopedic_Implants_to_Support_Reconsideration_of_Postmarket_Surveillance_Requiremen.pdf
  title: Guidance for Industry on the Testing of Metallic Plasma Sprayed Coatings
    on Orthopedic Implants to Support Reconsideration of Postmarket Surveillance Requirements
    - Guidance for Industry and for FDA Reviewers/Staff
---

Guidance for Industry and for FDA Reviewers/Staff
Guidance for Industry on the Testing of
Metallic Plasma Sprayed Coatings on
Orthopedic Implants to Support
Reconsideration of Postmarket
Surveillance Requirements
         Document issued on:  February 2, 2000
This document supersedes Draft Guidance release of Guidance for Industry on the Testing of
Metallic Plasma Sprayed Coatings on Orthopedic Implants to Support Reconsideration of
Postmarket Surveillance Requirements, dated February 22, 1999
U.S. Department Of Health And Human Services
Food and Drug Administration
Center for Devices and Radiological Health
Postmarket Surveillance Studies Branch
Division of Postmarket Surveillance
Office of Surveillance and Biometrics


Preface
Public Comment
Comments and suggestions may be submitted at any time for Agency consideration to
Postmarket Surveillance Studies Branch, HFZ-543, Office of Surveillance and Biometrics,
1350 Piccard Drive, Rockville MD 20850.  Comments may not be acted upon by the Agency
until the document is next revised or updated.  For questions regarding the use or interpretation
of this guidance contact Daniel S. McGunagle at (301) 594-0643 or dsm@cdrh.fda.gov. 
Additional Copies
World Wide Web/CDRH home page at http://www.fda.gov/cdrh/postsurv/plasmaspry.pdf, or CDRH
Facts on Demand at 1-800-899-0381 or 301-827-0111, specify number 946 when prompted for the
document shelf number.


         Page 1
Guidance1 for Industry on the Testing of
Metallic Plasma Sprayed Coatings on
Orthopedic Implants to Support
Reconsideration of Postmarket
Surveillance Requirements
This guidance document supersedes an earlier document titled “Draft Guidance for Industry on the
Testing of Metallic Plasma Sprayed Coatings on Orthopedic Implants to Support Reconsideration of
Postmarket Surveillance Requirements”.  The previous version was released for public comment on
February 22, 1999.  In preparing this document, consideration was given to comments submitted to
earlier drafts of this document.
I.  BACKGROUND
On February 21, 1992, the Food and Drug Administration (FDA) reclassified the metallic porous
coated hip prosthesis intended for biological (i.e., cementless) fixation from class III (premarket
approval required) to class II (see 21 CFR 888.3358).  The reclassified porous coated hip prostheses
achieved cementless fixation by using metallic porous coatings.  Sintering, or diffusion bonding,
processes were used to attach the metallic porous coatings to the solid metal of the prostheses.  On
February 15, 1994, the Center for Devices and Radiological Health's (CDRH) Orthopedic and
Rehabilitation Devices Branch (ORDB) determined that hip prostheses intended for biological fixation
through porous coatings applied by plasma spray production methods can be substantially equivalent to
the reclassified porous coated hip prosthesis.  As part of the latter decision, CDRH, using the then
existing authority of section 522(a)(1)(C) of the Food, Drug and Cosmetic Act (the act), required
manufacturers of plasma sprayed porous coated hip prostheses to conduct postmarket surveillance of
their devices. The required postmarket surveillance consisted of prospective, long-term, follow-up of a
population of patients receiving cementless implantation of the manufacturer's plasma spray coated hip
prosthesis.  The objective of patient follow-up was to determine the long-term revision rate for each
manufacturer’s plasma sprayed porous coated hip prosthesis.
When CDRH required postmarket surveillance, it believed that the term ‘plasma spray’ represented a
single manufacturing technique that produced a single form of coating, having a single set of material
properties.  Since that time, CDRH has come to recognize that plasma spray
________________________________________
1This document is intended to provide guidance.  It represents the Agency’s current thinking on the above.   It does not
create or confer any rights for or on any person and does not operate to bind FDA or the public.  An alternative approach
may be used if such approach satisfies the requirements of the applicable statute, regulations, or both.


         Page 2
manufacturing methods are a subset of a larger group of ‘thermal spray’ metallic coating production
methods.  CDRH now recognizes that thermal spray coating methods, including plasma spray methods,
can produce a wide range of metallic coatings with a wide range of material properties.
The CDRH does not believe that postmarket surveillance is necessary for thermal spray coated hip
prostheses whose coatings have mechanical properties equal to, or better than, sintered or diffusion
bonded porous coatings.  CDRH is willing to reconsider, on a case-by-case basis, its orders requiring
postmarket surveillance of a plasma spray coated hip prosthesis.  Manufacturers of plasma spray
coated hip prostheses who received an order to conduct postmarket surveillance, are invited to apply
for reconsideration of the surveillance order.  A request for reconsideration should include all of the
information identified in this guidance document, should be addressed to the Required Postmarket
Surveillance file number, and should be sent to:
Center for Devices and Radiological Health
Postmarket Surveillance Document Mail Center
Room 330Q (HFZ-544)
1350 Piccard Drive
Rockville, MD  20850
A request for reconsideration may be supported by data or information previously submitted to CDRH.
 Previously submitted data or information may be resubmitted or incorporated by reference.  If data or
information is incorporated by reference, applicants should state the document number, the date of
submission, the section, chapter, or attachment number, and page number of the information.  CDRH
believes that requests for reconsideration that contain copies of all necessary data and information will
be easier and faster to review.
CDRH requests that manufacturers of joint prostheses having metallic thermal spray coatings include
data from the test methods described in this document in future 510(k)s for new products. CDRH
intends to use the data to determine if new thermal spray coatings have material properties equal to, or
better than, those described in this guidance document.  The information requested can be used to
determine if the new metallic thermal spray coated hip prostheses should be subject to postmarket
surveillance requirements.  If a new joint prosthesis requires postmarket surveillance, the requirements
could be expected to be similar to those required of metallic plasma spray coated hip prostheses.
Note:  This guidance document represents the agency’s current thinking on the testing results that will
enable FDA to reconsider the requirement for postmarket surveillance of plasma sprayed hip
prostheses.  It does not create or confer any rights for or on any person and does not operate
to bind FDA or the public. If alternative approaches satisfy the requirements of the applicable
statute, regulations, or both, the alternative approaches may be used. 
Suggestions and recommendations presented in this document are not mandatory requirements,
but reflect data and methodologies that CDRH believes could be acceptable.  In this context,
please note:


         Page 3
This document suggests some important evaluation criteria, test procedures, and end
points.  There may be circumstances where alternative methods or additional information
may be useful.
If the objectives of this document can be accomplished by means other than those stated
herein, do not refrain from using those means.
Some of the following recommended test methods may have to be modified, and/or
additional methods may be needed, to address the individual properties of a particular
product.
As scientific knowledge changes and scientific techniques improve, CDRH may update this
document.  The basic objectives of the document, however, are likely to remain the same.
II.  REQUESTED INFORMATION
Metallurgical Analysis of the Materials
The composition, trace elements analysis, and material microstructure (e.g., grain size, amounts of
different phases, etc.) of the substrate and modified surfaces of the final product should be expressed
quantitatively.  Photomicrographs of the microstructure of the finished material should be included.
If the device assembly is made of material combinations with limited, or no, history of successful use as
orthopedic implants, the corrosion over the entire surface of the final device, and interfacing
components, should be equal to or less than that measured in a legally marketed device of the same
function. Electrochemical methods for determining corrosion potential (Ecorr) and rate (Icorr) may be used,
though they may not be sensitive enough. For example, differences in particle size, sharpness and stress
may cause differences in rates of corrosion for which ion release measurements may be more sensitive. 
Ion release measurements provide direct quantitative data on the parameter of greatest interest, viz., the
amount of ions in solution.  To address galvanic potential between different materials, the interfaces
between coatings and substrate should be examined for signs of corrosion by optical and scanning
electron microscopy.
Microstructure of the Modified Surface
The total number of different modified surface layers and the following parameters concerning each
physically and/or chemically distinct layer of the modified surface should be provided:
_
the surface thickness (average and range) as per American Society for Testing and Materials
(ASTM) F1854;


         Page 4
_
either drawings or photographs of the product illustrating the position of the modified surface(s)
and any variation in modified surface thickness;
_
the shape and size (average, standard deviation and range) of the particles or material between
the pores;
_
the diameter or area of the welds (average and standard deviation) between surface coating
particles and between coating particles and substrate; and
_
microphotographs at appropriate magnifications and locations within the modified surface so all
geometrical characteristics of the microstructure listed in this document will be recognizable
(either the original magnification or a magnification bar should be included with each image).
The following parameters concerning the spaces within the modified surface (i.e., voids) should be
provided as per ASTM F1854:
_
void size (average and standard deviation) at the surface;
_
the minimum void intercept length or minimum void size of the interconnecting porosity (average,
standard deviation and range) for each physically distinct layer; and
_
the mean volume percent of voids.
Mechanical Properties - Modified Surface
CDRH recommends that a statistically adequate number of samples be tested at each load in each test. 
Generally, five plasma sprayed coating samples will be needed, unless it can be shown that a smaller
number of samples can give adequate power of the test and adequate Type I and Type II errors.
Either finished devices or surface treated coupon samples processed identically to the final device
should be used in the tests below.
1.
The shear fatigue strength of surface coating should be tested out to at least 107 cycles as per
ASTM F1160, or a justification for the test method used should be provided, e.g., Pilliar, 1975;
or Manley, 1987.
2. 
The static shear strength of the surface/substrate interface should be tested by either method 
described in ASTM F-1044.  The thermal sprayed coating should exceed 20 Mpa in shear
strength.  (ASTM F 1044, Levine, 1985).
3. 
The static tensile strength of the surface/substrate interface should be tested by either method
described in ASTM F-1147.  The coating should exceed 22 Mpa in tensile strength. (Levine,
1985; Ducheyne, 1986).  Tension may be applied to the modified surface using a polymeric
adhesive with a minimum tensile strength of 24.1 Mpa (ASTM C 633:  Adhesion or Cohesive
Strength of Flame-Sprayed  Coatings).  The properties of the adhesive should be reported.


         Page 5
4. 
The abrasion resistance of the coating should be tested as described in ASTM 1978-99. The
Taber Abraser should be loaded with an H-22 wheel, use a total load of 250 g-f and each
sample should be run for 100 cycles.  Samples should have mass loss and cumulative mass loss
determinations reported after 2, 5, 10 and 100 cycles.  Mass losses should be reported as
means with standard deviations.  Thermal spray coatings should lose less than a total of 65 mg
(by weight) when abraded for 100 cycles.
III.  MANUFACTURING
The manufacturing process of the final product and the test samples should be described in enough
detail to explain any significant differences in properties between the test sample and currently marketed
devices.
IV.  REPORTING
To help in the review, and to facilitate a reconsideration, a very brief summary (including numerical
values and their units) of all information should be organized as suggested in Section VI,  MODIFIED
SURFACE DATA FORMS.  Any additional and important information not specifically mentioned in
this document should be inserted where appropriate.  All the data summarized in one set of modified
surface data forms should pertain to only one modified surface design.  A separate set of modified
surface data forms should be submitted for every modified surface having a significant difference in any
property, including those listed in this document.  Detailed test reports, summarizing the original data,
should be included in the submission to FDA.  The detailed reports should include, but not be limited to,
the following information:
 
1.
The name and address of the facility performing the test.
2.
The name of the study director, investigators, and supervisors involved in the study.
3.
The dates that testing was initiated and completed and date the final report was completed.
4.
The objectives, methods, materials, deviations from referenced protocols and standards, results
and conclusions of the test.  These sections should include:
a.
a description of the test system used and a schematic or photograph of the test setup;
b.
a description of the samples tested including the differences, if any, in the composition,
material structure and processing methods between the test samples and the device to
be marketed;


         Page 6
c.
the assumptions of the test, including assumed physiological loading values and
environmental conditions;
 
d.
at least 5 identical samples for each type of test specimens or statistical justification for
the number of each chosen;
e.
the load directions and magnitudes;
f. 
the full experimental data, complete to the extent that an independent conclusion can be
made; and
g. 
a post test failure analysis of the specimens for identification of cracks, plastic
deformation and any other signs of failure, including the location of the failure initiation.
5.  A bibliography of all references pertinent to the report.
Note:
Corrections and additions to a final report should be in the form of an amendment by the study
director.  The amendment should clearly identify the report that is being amended and the
reasons for the correction or addition.
V. BIBLIOGRAPHY
ASTM C 501: 'Test Method for Relative Resistance to Wear of Unglazed Ceramic Tile by the Taber
Abraser,' Annual book of ASTM standards, Vol. 15.02.
 ASTM C 633: 'Adhesion or Cohesive Strength of Flame-Sprayed Coatings,'  Annual Book of ASTM
Standards
ASTM D 4060: 'Test Method for Abrasion Resistance of Organic Coatings by the Taber Abraser,' 
Annual book of ASTM standards
ASTM F1854: 'Test Method for Stereological Evaluation of Porous Coatings on Medical Implants'
ASTM Standard: F 1978-99: ‘Standard Test Method for Measuring Abrasion Resistance of Metallic
Thermal Spray Coatings By Using the Taber Abraser’
ASTM Draft Standard F04.03.XX:  'Porous-Surface Femoral  Prosthesis for Cementless Implantation'
 
ASTM F 1044: 'Shear Testing of Porous Metal Coatings,' Annual Book of ASTM Standards, Vol.
13.01.


         Page 7
ASTM F 1147: 'Test Method for Tension Testing of Calcium Phospate and Metallic Coatings,'  Annual
Book of ASTM Standards, Vol. 13.01.
ASTM F 1160: 'Shear and Bending Fatigue Testing of Calcium Phosphate and Porous Metal Coated
Medical Coatings,' Annual Book of ASTM Standards, Vol. 13.01.
ASTM F 748: 'Selecting Generic Biological Test Methods for Materials and Devices,' Annual Book of
ASTM Standards, Vol. 13.01.
ASTM F 981: 'Assessment of Compatibility of Biomaterials for Surgical Implants with Respect to Effect
of Materials on Muscle and Bone,' Annual Book of ASTM Standards, Vol. 13.01.
Ducheyne, P. and M. Martens: 'Orderly Oriented Wire Meshes as Porous Coatings on Orthopaedic
Implants II: The Pore Size, Interfacial Bonding and Microstructure After Pressure Sintering of Titanium
OOWM,' Clin. Matls.  1:91-98, 1988.
Greenwald, A.S.; et al.: 'A New Method of Fatigue Testing for Proximally Supported Femoral Stems,'
16th Annual Meeting for the Society for Biomaterials,  pp. 221, May 20-23, 1990.
Levine, D.L., G.T. Delli Santi, and R. Crowninshield: 'Bond Strength of Porous Coatings,' p. 90, 31st
Annual ORS, 1985.
Manley, M., et al: 'Effects of Repetitive Loading on the Integrity of Porous Coatings,' Clin. Orthop.
217:293-302,  1987.
Messersmith, P.B.; Cooke, F.W.: 'Stress Enhancement and Fatigue Susceptibility of Porous Coated Ti-
6Al-4V Implants:  An Elastic Analysis,'  JBMR 24:591-601, 1990.
Pilliar, R.M., H.U. Cameron, and Macnab, I: 'Porous Surface Layered Prosthetic Devices,' Biomed.
Eng. 10:126-131, 1975.
Webster’s II New Riverside University Dictionary, Ed. Soukhanov, A. H., The Riverside Publishing
Co., 1984.
Wolfarth, D.; et al: 'Parametric Analysis of Interfacial Stress Concentrations in Porous Coated
Implants,' J. Appl. Biomatl. 1:3-12, 1990.


VI. MODIFIED SURFACE DATA FORMS
The data may be presented using the following format.
_
The names of any implants using either of the modified surfaces described below.
_
The names (if any) given to the modified surfaces described below.
_
The manufacturer performing the surface treatment processes.
Metallurgical Analysis of Materials

|  | Test Method | Modified Surface | Unmodified Substrate |
| --- | --- | --- | --- |
| Composition |  |  |  |
| Trace Elements |  |  |  |
| Grain Size |  |  |  |
| Corrosion |  |  |  |

Microstructure of the Modified Surface
_
Number of coating layers.
_
Coating thickness (average and range).
_
Provide either drawings or photographs showing the location of the modified surface and values
of intended variations in thickness of the modified surface.
_
Description of the approximate shape of the particles or material between the pores.
_
Diameter/width (average, standard deviation and range) of the particles or material between the
pores
_
Diameter or area of the welds (average, standard deviation) between coating particles and
coating particles and substrate.
_
Supply photomicrographs.
_
Pore diameter (average and standard deviation) at the surface.
_
Minimum void intercept length or minimum pore diameter (average, standard deviation and
range).
_
Mean volume percent of voids.
Mechanical Properties - Modified Surface

|  | Test Method | Mean ± Standard Deviation |
| --- | --- | --- |
| Shear Fatigue Strength |  |  |
| Static Shear Strength |  |  |
| Static Tensile Strength |  |  |

         Page 8


| Plastic Deformation |  |  |
| --- | --- | --- |


| Abrasion Results | @ 2 cycles | @ 5 cycles | @10 cycles | @100 cycles |
| --- | --- | --- | --- | --- |
| Mass Loss ± Standard Deviation |  |  |  |  |
| Cumulative Mass Loss ± Standard Deviation |  |  |  |  |

Manufacturing
Provide a brief description of the manufacturing process of the final product and all test specimens.  List
all differences in composition, material structure and processing methods between the test samples and
the marketed device.
Reporting
Provide detailed test reports including methods, materials, results, raw data and conclusions.
Bibliography
The origin (e.g., published literature article or unpublished internal test report) of the data for each of the
test results summarized in this form should be identified.  Reference citations may be located next to
their respective test results or listed with the name of the test in a separate bibliography.
         Page 9

File: aria/knowledge/fda/03-guidance/475_guidance_document_for_the_preparation_of_premarket_notification_for_ceramic_ball_hip_systems.md
---
source:
  family: "GUIDANCE"
  instrument: "FDA Guidance"
  title: "Guidance Document For The Preparation of Premarket Notification For Ceramic Ball Hip Systems"
  docket: "FDA-2020-D-0957"
  path: "475_Guidance_Document_For_The_Preparation_of_Premarket_Notification_For_Ceramic_Ball_Hip_Systems.pdf"
  pages: 8
  converted: 2026-02-27
  method: pdftotext
---

This guidance was written prior to the February 27, 1997 implementation of FDA’s Good
Guidance Practices, GGP’s. It does not create or confer rights for or on any person and does not
operate to bind FDA or the public. An alternative approach may be used if such approach
satisfies the requirements of the applicable statute, regulations, or both. This guidance will be
updated in the next revision to include the standard elements of GGP’s.

GUIDANCE DOCUMENT FOR THE PREPARATION OF PREMARKET
NOTIFICATIONS FOR CERAMIC BALL HIP SYSTEMS

DRAFT

January 10, 1995

PLEASE FORWARD YOUR COMMENTS TO:

Orthopedic Devices Branch
Division of General and Restorative Devices
Office of Device Evaluation
Center for Devices and Radiological Health
U.S. Food and Drug Administration
9200 Corporate Boulevard
Rockville, MD 20850
301-594-2036

2

CONTENTS
PREFACE
The FDA has reclassified the hip joint metal/ceramic/polymer semi- constrained cemented or noncemented prosthesis (referred to in this document as ceramic ball hip system) from class III (premarket
approval) into class II (performance standards) (see Federal Register, vol. 53, No. 103). A premarket
notification (510k) must be submitted by all distributors of ceramic balls and hip stems labeled for use with
a ceramic ball.
The purpose of this document is to recommend to the device manufacturer or sponsor of
premarket notifications (510(k)), Investigational Device Exemption (IDE), Premarket Approval (PMA),
reclassification petition, or master file important information that should be submitted to FDA in order
for FDA to determine the substantial equivalence and/or safety and effectiveness of hip systems which
may include a ceramic ball. The development of this guidance document was based on data in a reclassification petition filed by PROTEK, Inc., Indianapolis, IN, and on the evaluation of the literature
concerning ceramic ball hip systems by the Division of Surgical and Rehabilitation Devices (DSRD) . It
suggests some important evaluation criteria, test procedures, and end points that FDA feels are necessary
to provide reasonable assurance of substantial equivalence and/or safety and effectiveness of ceramic ball
hip systems. Although this guidance document contains certain administrative requirements, it does not
replace the requirements of the 21 CFR 801 or 807 or the statue.
FDA may require information in addition to what is contained in this document if circumstances
require it. In other instances, the sponsor may be able to sufficiently justify the omission of some tests.
Suggestions and recommendations presented in this document are not mandatory requirements, but
reflect data and methodologies which ORDB has determined to be acceptable. Therefore, the words
"should", "must" and "shall" are not used in a regulatory sense and should not be construed as such.
They express FDA's current feeling as to what constitutes good scientific decision making.
The guidance document should be viewed as a living document. As scientific knowledge
changes and scientific techniques are improved, FDA will revise the document. Nonetheless, the basic
objectives will remain the same.
IDENTIFICATION OF THE STEM
The following must be tabulated for each stem having the cone design and ceramic balls specified
below:
1

the names,

2

510k or PMA numbers,

3

a drawing or photograph,

4

materials composition, standard number, trade name and original manufacturing source,

5

documentation of substantial equivalence or approval (e.g., a copy of the letter from FDA),

6

a brief description of the design and main processing methods (e.g., wrought, porous
sintered coating, nitrided, radiation sterilized),

3

7

whether the stem was cleared for cemented use only, and

8

the model numbers of each ceramic ball to be used with each stem.

CONE DESIGN
A table or dimensioned engineering design drawings must be provided which include tolerances for
the following dimensions:
1

angle,

2

length,

3

diameter,

4

straightness,

5

surface texture (e.g., machined grooves),

6

surface roughness,

7

length of ball/cone overlap,

The table or dimensioned engineering design drawings must include all:
A.

cone tapers of all stems under consideration, and

B.

cone trunions evaluated in the tests listed below.

IDENTIFICATION OF THE BALL
The following should be tabulated for the ceramic balls identified above:
1

the names and manufacturer model numbers,

2

known MAF, 510k and PMA numbers in which each ball was cleared for marketing and
documentation of substantial equivalence or approval, and

3

material composition, standard number, trade name and names of establishments
processing and providing the main ingredients.

The following must be provided regarding surface engravings:
1

magnified photos of any engravings on the ball,

2

an evaluation of any surface changes (e.g., phases) and defects (e.g., cracks, pits) in and
around the engraving, and

3

a description of the engraving process and the point in the manufacturing of the ball where
the engraving is made.

4

The following information on radioactive isotopes must be provided:
1

concentrations as determined from the spectra and intensity of the radiation;

2

half-lives;

3

sample size;

4

effect of the sample size on the measured radiation dose;

5

significance of the measured radiation level in the material, determined by demonstrating that
the radiation level is equal to or less than the radiation level in a biocompatible, clinically
accepted material, or causes no biocompatibility problems in humans for at least 15 years.

A letter of access from the ball manufacturer must be submitted to FDA for all ceramic balls which
were not previously approved or found substantially equivalent. The letter of access must give FDA
permission to examine data in the master file pertaining to the ceramic balls identified in the labeling of the
stem.
BALL DESIGN
Dimensioned engineering drawings and tolerances for the following parameters must be provided for
all ceramic balls which were not previously approved or found to be substantially equivalent. The values in
parentheses are the boundaries of the reclassified ceramic ball hip system. A system does not have to be within
these bounds to be determined substantially equivalent if the mechanical test results are adequate.
1

Bore angle (the bore angle is greater than the cone angle to assure that the cone-ball contact
area is adequate).

2

Bore length (the stem/head length of overlap is greater than 50% of the axial length of the
bore).

3

Bore diameter at the top and bottom of the taper.

4

Bore straightness (< 3 microns).

5

Bore surface roughness (no requirements).

6

Articulating surface roughness (Ra < 0.2 microns).

7

Sphericity (< 5 microns).

8

Diameter (no requirements).

9

Defects (no defects on any part of the surface of any ball > 0.5 microns).

The following must be provided for alumina balls:
1

Grain size (< 5 microns).

2

Purity (> 99.7% aluminum oxide).

5

3

Composition (maximum percentage for each of the following trace elements is:
MgO .2
SiO2 .01
CaO .03
Na2O .02
Fe2O3 .03
TiO2 .01)

4

Specific gravity (> 3.94 g/cm3).

The following must be provided for zirconia balls:
A description of the critical manufacturing methods, QC tests and pass/fail criteria must be provided.
MECHANICAL TESTING
Each hip stem cone with a unique set of dimensions and tolerances, materials and design must be
mechanically tested with either:
1

all ball models with which the stem will be labeled for use, or

2

the ball model having the highest critical stresses under all possible clinical loading
conditions. However, it must be demonstrated that each of the other ball models under
consideration will experience lower stresses under the same conditions.

Once a particular cone with a specified set of dimensions and tolerances has been cleared for use with a
particular ball, other stems from the same manufacturer with the same set of cone dimensions and tolerances
will not require mechanical testing.
A statement should be provided to the effect that the balls and cones which were mechanically tested,
were representative of the design tolerances of the product shipped for clinical use and that ceramic test
specimens had the same composition and structure (e.g., grain size, density) as the ball. All deviations from
this statement must be listed and explained. The test result for each specimen must be provided and all
specimens chosen for testing must be identified.
FDA may require additional mechanical tests for cone and ball designs whose mechanical
performance can not be adequately predicted from the design specifications and mechanical tests listed in this
document.
STATIC COMPRESSION
A random sample of at least 5 balls of each combination shall be loaded axially in compression to
failure following ISO 7206-5. The load may be applied to the ball through a copper ring or an equivalent
method of loading (e.g., an appropriate copper ring to load a 32 mm ball would have a 1" O.D., 0.800" width
and 0.055" thickness).
A detailed test report on static compression to failure must be provided. A copy of the entire report
should be included in the 510k even if the same cone and ball designs were cleared in other documents. Each
data point must identify the manufacturer and model numbers of each ceramic ball which was tested on the
stem. The cone trunions mechanically tested must be identified as outlined above under CONE DESIGN.

6

The average fracture strength of the balls shall exceed 46 KN. No ball shall fail at less than 20 kN.
NEW BALL MECHANICAL TESTING
A ceramic ball made of a new material or manufacturing process or produced by a new
manufacturer may require the following mechanical test data in addition to static compression to failure:
1

Balls shall be cycled axially between constant minimum and maximum compressive loads on
a stem cone (trunnion) out to 107 cycles following ISO 7206-5. The load shall be applied to
the ball through a copper ring or an equivalent method of loading (e.g., an appropriate copper
ring to load a 32 mm ball would have a 1" O.D., 0.800" width and 0.055" thickness). The
minimum load shall be < 10% of the maximum load. At least 3 balls shall be cycled to a
maximum load of at 14 kN. All balls which do not fail shall be inspected for cracks and then
fractured in static compressive loading. There shall be no cracks or ball fracture after 107
cycles and no post-fatigue static compression failures below 20 kN. Unless data is available
demonstrating no adverse effects of physiological solutions on the properties of the ball, each
ball must be aged 4 weeks in a simulated physiological solution at 37o C prior to fatigue
testing and kept moist during fatigue testing.

2

Axial pull-off loads shall be measured on at least 5 ceramic balls attached to the cones with a
2 kN preload.

3

The flexure strength of the ceramic shall be reported using ASTM C674 or an equivalent
method.

4

Hardness shall be reported using ASTM E384, ISO 6507 or an equivalent method.

5

Wear rate of both the ceramic ball and PE cup.

6

Hardness of the ceramic material.

7

Elastic Modulus of the ceramic material.

8

Impact

LABELLING
The labeling for each stem must identify the manufacturer and model or catalogue numbers of each
ceramic ball to be used with the stem. The labeling for the ball must state that the ball will be used only with
stems labeled for use with the ball and that the stem labeling should be consulted to determine which stems are
compatible with the ceramic ball. This allows the use of future hip stems with a ceramic ball without altering
the ball labeling. It would also be appropriate to include the following in the ball labeling:
1

The ball must not be sterilized on the hip stem.

2

Autoclaved balls should not be cooled rapidly.

3

The stem cone and ball bore should be dry and free of contamination.

4

A ceramic ball should not be implanted if the ball or the cone of the stem are possibly
damaged (e.g., if the ball is dropped on the floor or if the stem cone is scratched by an
instrument or if the ball and stem cone are attached then detached).

7

5

The ball should be placed on the stem cone gently while keeping the ball and cone in
alignment, then firmly attached by sharply hitting the ball with a soft plastic hammer.

Zirconia balls must contain the following labeling:
1.

The contraindications of the labeling must include: "The Zirconia Ceramic Head is
contraindicated for use with any other than an UHMWPE cup or a metal backed
UHMWPE cup."

2.

The Warnings and Precautions of the labeling must include: "The Zirconia Ceramic Head
is composed of a new ceramic material with limited clinical history. Although mechanical
testing demonstrates that, when used with polyethylene acetabular cups, the partially
stabilized Zirconium ball produces a relatively low amount of particulates, the total amount
of particulate remains undetermined. Because of the limited clinical and preclinical
experience, the long term biological effects of these particulates are unknown."

OTHER INFORMATION
FDA may require additional testing for cone and ball designs whose performance can not be
adequately predicted from the design specifications and tests listed in this document.
Clinical data may be accepted in support of but not in place of mechanical data since the
mechanical properties of a stem-ball system may be inferior to that approved in the petition, yet still not
demonstrate ball fracture or wear in clinical studies.
TEST REPORT CONTENT
Detailed reports should be organized and subdivided into separate sections (some sections may be
combined to enhance clarification) having (if applicable) the following headings:

8

Can you provide the following?:
clinical fracture rate (number fractured/number implanted) of each type of ceramic ball (material,
diameter, neck length)
evidence that a smaller ball is normally used in a lighter patient
copy of iso 6474
cracking or phase changes due to surface engraving
methods of evaluating radioactive isotopes
a list of material requirements for zirconia balls
