Repository: henry-1981/Cowork-RA

# ARIA Knowledge DB — Atomic Chunks Architecture

규제 원문 직접인용 기반 단일 진실 원천 (SSOT).

## 설계 원칙

1. **Verbatim Only**: 원문 그대로 저장. 요약/재구성/해석 금지
2. **Atomic Chunks**: 규정의 자연구조(조/별표/장) 단위로 분리
3. **Selective Loading**: `catalog.yaml`로 필요한 청크만 로드 (토큰 예산 관리)
4. **Source Traceability**: 모든 청크에 출처 메타데이터 필수

## 구조

```
knowledge/
├─ catalog.yaml              ← 전체 청크 인덱스 (스킬 진입점)
├─ README.md
├─ mfds/                     ← 식약처 (한국)
│  ├─ laws/                  ← 법률 (디지털의료제품법 등)
│  ├─ notices/               ← 고시 (분류등급지정 등)
│  └─ guidelines/            ← 가이드라인 (허가심사 등)
├─ fda/                      ← FDA (미국)
│  ├─ laws/                  ← 법률 (FD&C Act)
│  ├─ cfr/                   ← CFR (21 CFR 등)

File: aria/knowledge/fda/03-guidance/482_guidance_document_for_testing_orthopedic_implants_with_modified_metallic_surfaces_apposing_bone_or_bone_cement.md
---
source:
  family: "GUIDANCE"
  instrument: "FDA Guidance"
  title: "Guidance Document for Testing Orthopedic Implants with Modified Metallic Surfaces Apposing Bone Or Bone Cement"
  docket: "FDA-2020-D-0957"
  path: "482_Guidance_Document_for_Testing_Orthopedic_Implants_with_Modified_Metallic_Surfaces_Apposing_Bone_Or_Bone_Cement.pdf"
  pages: 10
  converted: 2026-02-27
  method: pdftotext
---

This guidance was written prior to the February 27, 1997 implementation of FDA's Good Guidance
Practices, GGP's. It does not create or confer rights for or on any person and does not operate to bind
FDA or the public. An alternative approach may be used if such approach satisfies the requirements of the
applicable statute, regulations, or both. This guidance will be updated in the next revision to include the
standard elements of GGP's

Guidance Document for Testing Orthopedic Implants
With Modified Metallic Surfaces
Apposing Bone Or Bone Cement

April 28, 1994

Orthopedic Devices Branch
Division of General and Restorative Devices
Office of Device Evaluation
Center for Devices and Radiological Health
U.S. Food and Drug Administration

April 28, 1994
I. PREFACE
For a number of years there has been increasing interest in surface treating orthopedic devices in an attempt
to improve implant fixation. The purpose of this document is to recommend to manufacturers of orthopedic
devices and sponsors of future premarket notifications (510k), Investigational Device Exemptions (IDE)
applicatons, Premarket Approval (PMA) applications, reclassification petitions, and master files, important
information that should be provided to the Food and Drug Administration (FDA) in order to evaluate the
substantial equivalence and/or safety and effectiveness of modified orthopedic implant surfaces that are in
contact with tissue or bone cement (e.g., porous coatings).
Based on currently available data, the Orthopedic Devices Branch (ORDB) proposes to now greatly
limit the scope of this document for the following three types of coatings:
a.
b.
c.

beaded, sintered cobalt-chrome coatings on a cobalt-chrome substrate;
beaded, vacuum-sintered titanium coatings on a titanium substrate; and
vacuum-sintered titanium fiber mesh pads on a titanium substrate.

Numerous test reports describing the physical characteristics and mechanical performance of the
above three coating types have been submitted to and reviewed by ORDB. These reports indicate
that the integrity of these coatings can be determined with a limited description of the mechanical
properties when the materials of the coating and substrate are known, and, in the case of titanium
implants, when the manufacturing method is known.
For porous coated hips (the only cementless, porous coated, Class II devices), the properties of the
porous coating itself (e.g., average pore size) must be determined because they are indicators of the
ability of the coating to allow biologic fixation.
ORDB proposes that items 1-3 below now adequately characterize these types of porous coatings:
1.
2.
3.

the materials used and any standards to which they conform;
the static shear strength of the coating to the substrate (ASTM F1044); and
the average bead size; average pore size; overall pore volume; number of bead
layers; and thickness of the coating.

The remainder of this document pertains to modified surfaces different from the above three types of porous
coatings. Note: this document does not address interfaces between prosthetic parts, articulating surfaces,
calcium phosphate coatings or biodegradable materials, which are described in separate documents.
Suggestions and recommendations presented in this document are not mandatory requirements, but reflect
data and methodologies which ORDB has determined to be acceptable. In this context, several points
should be remembered:
•

This document is primarily intended to be a scientific position paper. Therefore, it suggests some important
evaluation criteria, test procedures and end points. There may be circumstances where an alternative
method or additional information may be useful. If the same objectives can be accomplished by means
other than, or in addition to those included in this document, do not refrain from doing so. Because the
scope of the remainder of this document does not specify a particular type of modified surface, some of the
following recommended test methods may have to be modified and/or additional methods may need to be
included in order to address the properties of a particular product.

2

April 28, 1994
•

As scientific knowledge changes and scientific techniques are improved, FDA will periodically update
the document. Nonetheless, it should be remembered that the basic objectives will probably remain
the same.

•

The word "should" and "must" have been used frequently in this document to emphasize the relative
merit or importance of a specific aspect of a test or protocol. However, this verbiage is not used in a
regulatory sense and should not be construed as such.

In this document, the term "modified surface" includes the surface layers and excludes the unmodified
substrate below the modified surface.
A device manufacturer or sponsor may include more than one model or type of prosthetic component in a
single submission if the modified surfaces on all the components have exactly the same unique set of
characteristics (as described later in this document) and each component is otherwise identical to one
previously approved in a PMA or found to be substantially equivalent in a 510(k).

II. REQUIRED INFORMATION
Metallurgical Analysis of the Materials
The composition, trace elemental analysis and material microstructure (grain size, amounts of different
phases, etc.) of the substrate and modified surfaces of the final product must be expressed quantitatively.
Microphotographs of the material microstructure should be included.
The corrosion over the entire surface of the final device and interfacing components must be equal to or less
than that measured in a legally marketed device if the implanted device assembly is made of material
combinations with limited or no history of successful use in orthopedic implant applications.
Microstructure of the Modified Surface
The total number of different modified surface layers and the following parameters concerning each
physically and/or chemically distinct layer of the modified surface must be provided:
•

the surface thickness (average and range);

•

either drawings or photographs of the product illustrating the position of the modified surface(s) and
any variation in modified surface thickness;

•

the shape and size (average, standard deviation and range) of the particles or material between the
pores;

•

the diameter or area of the welds (average and standard deviation) between surface coating particles
and substrate; and

•

microphotographs at appropriate magnifications and locations within the modified surface so all
geometrical characteristics of the microstructure listed in this document will be recognizable (either the
precise magnification or a magnification bar must be included with each image).

3

April 28, 1994
The following parameters concerning the spaces within the modified surface (i.e., pores) must be provided:
•

pore diameter (average and standard deviation) at the surface;

•

the minimum void intercept length or minimum pore diameter of the interconnecting porosity (average,
standard deviation and range) for each physically distinct layer; and

•

the mean volume percent of voids;

Physical Properties of the Untreated Substrate Surface
•

Dimensioned engineering drawings of any nonrandom surface structure patterns (e.g., machined
structures) must be provided.

•

The roughness of all surfaces must be reported in micrometers Ra.

Mechanical Properties - Modified Surface
Either finished devices or surface treated coupon samples that are processed identically as the final device
may be used in the tests below.
•

The shear fatigue strength of surface coatings must be tested out to at least 10 cycles (provide
justification for the test method used, e.g., Pilliar, 1975; Manley, 1987).

•

The static shear strength of the surface/substrate interface shall exceed 20 MPa for porous surface
coatings as tested by ASTM F 1044 (Levine, 1985).

•

The static tensile strength of the surface/substrate interface shall exceed 20 MPa for porous surface
coatings (Levine, 1985; Ducheyne, 1986). Tension may be applied to the modified surface using
either a polymeric adhesive with a minimum tensile strength of 24.1 MPa (ASTM C 633: Adhesion or
Cohesive Strength of Flame-Sprayed Coatings) or another substrate sintered parallel to the first
(ASTM F 1147 Tension Testing of Porous Metal Coatings). If an adhesive is used, its properties must
be reported.

•

The abrasion of a coating due to the insertion of the implant into bone during surgery and due to
micromotion after surgery must be simulated in a test which allows comparisons between different
test labs. One test method involves rubbing a block of hardened material against a flat test coupon
consisting of the substrate and the modified surface under study. This test method is described in
detail below:

7

The flat, surface treated test coupon must be at least 30 x 30 mm. The portion of the hardened
block which contacts the modified surface must consist of a convex half-cylinder whose crosssectional radius is 0.5 mm and whose axial length is 25 mm. The hardened block must have a
minimum hardness of 500 Brinell C (10 mm steel ball, 3000 Kg load) or 51 Rockwell C (R diamond
cone, 150 Kg load) or 64 Rockwell D (R diamond cone, 100 Kg load). The half-cylinder is cycled
back and forth (in the direction normal to the axis of the half-cylinder) over the same 25 x 25 mm's
of modified surface for 10 cycles. The abraded modified surface should face down so loose debris
may fall away from the surface. A range of different normal loads must be tested. The minimum
load is the lowest load that produces a detectable loss in the modified surface. The maximum load
must be either high enough to remove at least 50% of the modified surface or the lowest load that
will cause significant plastic deformation/densification of the modified surface. Plastic deformation
should be verified with micrographs. If it is not possible to remove 50% of the modified surface in
10 cycles without deformation, the cyclic loading should be continued until half the modified surface
is removed.

4

April 28, 1994
Tests must be conducted for at least 5 other loads, equally spaced between the minimum and
maximum loads. At least 3 undamaged specimens (i.e., not previously tested) must be tested at
each load. At the end of each test, the test coupons are thoroughly cleaned and weighed and the
cumulative decrease in volume (calculated from the change in mass) of the coupon or volume of
wear debris is plotted versus applied load or number of cycles. The modified surface must be
photographed at high enough magnification to detect the presence of cracking or plastic
deformation of the modified surface. The thickness of the modified surface before and after the test
and the initial mass of the modified surface under the abraded area must also be reported.
•

The amount of plastic deformation of the porosity (average, standard deviation and range) must be
reported for modified surfaces with low rigidity and limited or no history of successful use for
orthopedic implant application. The device must be loaded by a flat surface under the worst case
loading which may occur during implantation and use by the patient.
Mechanical Properties - Substrate
Surface modified and non-modified substrates must be tested as described below. The statistical
significance of any differences in the results must be reported. The yield and ultimate strength must be
provided or addressed by an appropriate standard (any difference in the final product and the requirements in
the referenced standard must be itemized and explained). The fatigue strength must be determined using
either ASTM F 1160 (i.e., axial, bending or rotating beam specimens with a fatigue strength greater than 130
MPa) or a test method specific to the final device.
Biocompatability
Material combinations with limited or no history of successful use in orthopedic implants must be determined
to exhibit an acceptable biological response equal or better than approved or substantially equivalent devices
when tested by ASTM F 748, ASTM F 981, and an animal implant study in which the tissue response to the
modified surface is addressed by the following: amount of tissue apposition, depth of tissue ingrowth, and
the strength of the junction between the bone or bone cement and implant surface in bending, shear, tension
or torsion.
Clinical Data
Any available clinical data on devices containing the modified surface characterized above should be
summarized in a table. At a minimum, this data should include information regarding loosening, radiographic
evidence of bone or fibrous tissue ingrowth, surface coating particulate migration, surface coating failure or
other indications of success or failure. Additional clinical data may be required if any test requirements listed
in this document are not met or if the modified surface or other device design features have limited or no
history of successful use in orthopedic implant applications.

III. MANUFACTURING
The manufacturing process of the final product and test samples must be described in enough detail to
explain any significant differences between its properties and those of currently marketed devices.

5

April 28, 1994
IV. REPORTING
To help FDA in its review and facilitate a determination of substantial equivalence and/or safety and
effectiveness, a very brief summary (values and their units) of all information sould be organized as
suggested in Section VI, MODIFIED SURFACE DATA FORMS. Any additional and important information
not specifically mentioned in this document should be inserted into this organization where appropriate. All
the data summarized in one set of modified surface data forms must pertain to only one modified surface
design. A separate set of modified surface data forms must be submitted for every modified surface having
a significant difference in any property, including those listed in this document. Detailed test reports from
which the summarized data originated should be organized and included in the submission to FDA. The
detailed reports should include, but are not limited to, the following:
1. The name and address of facility performing the test.
2. The name of the study director, investigators, and supervisors involved in the study.
3. The dates that testing was initiated and completed and the date the final report was completed.
4. The objectives, methods, materials, deviations from referenced protocols and standards, results and
conclusions of the test. These sections must include:
a

a description of the test system used and a schematic or photograph of the test setup;

b.

a description of the samples tested including the differences, if any, in the composition,
material structure and processing methods between the test samples and the device to
be marketed;

c.

the assumptions of the test, including assumed physiological loading values and
environmental conditions;

d.

at least 5 identical samples for each type of test and control specimens or statistical
justification for the number of each;

e.

the load directions and magnitudes;

f.

the full experimental data, complete to the extent that an independent conclusion can be
made;

g.

statistical evaluation of the differences between the test results where appropriate;

h.

the clinical implications of the results; and

i.

a post-test failure analysis of the specimens for identification of cracks, plastic
deformation and any other signs of failure, including the location of the point of failure
initiation.
5. A bibliography of all references pertinent to the report.
Note:

Corrections and additions to a final report shall be in the form of an amendment by the study
director. The amendment must clearly identify the report that is being amended and the reasons for
the correction or addition.

6

April 28, 1994
V. BIBLIOGRAPHY
•

ASTM C 633: 'Adhesion or Cohesive Strength of Flame-Sprayed Coatings'. Annual Book of ASTM
Standards

•

ASTM Draft Standard: 'Stereological Evaluation of Porous Metal Coatings'.

•

ASTM Draft Standard F04.03.XX: 'Porous-Surface Femoral Prosthesis for Cementless Implantation'.

•

ASTM F 1044: 'Shear Testing of Porous Metal Coatings'. Annual Book of ASTM Standards

•

ASTM F 1147: 'Tension Testing of Porous Metal Coatings'. Annual Book of ASTM Standards

•

ASTM F 1160: 'Constant Stress Amplitude Fatigue Testing of Porous Metal-Coated Metallic
Materials'. Annual Book of ASTM Standards

•

ASTM F 748: 'Selecting Generic Biological Test Methods for Materials and Devices'. Annual Book of
ASTM Standards

•

ASTM F 981: 'Assessment of Compatibility of Biomaterials (Nonporous) for Surgical Implants with
respect to Effect of Materials on Muscle and Bone'. Annual Book of ASTM Standards

•

Ducheyne, P. and M. Martens: Orderly oriented wire meshes as porous coatings on orthopaedic
implants II: The pore size, interfacial bonding and microstructure after pressure sintering of titanium
OOWM. Clin Matls. 1:91-98, 1988.

•

Greenwald, A.S.; et al.: A New Method of Fatigue Testing for Proximally Supported Femoral Stems.
16th Annual Meeting for the Society for Biomaterials, pp. 221, May 20-23, 1990.

•

Levine, D.L., G.T. Delli Santi, and R. Crowninshield: Bond strength of porous coatings. 31st Annual
ORS, 1985.

•

Manley, M., et al: Effects of repetitive loading on the integrity of porous coatings. Clin Orthop.
217:293-302, 1987

•

Messersmith, P.B.; Cooke, F.W.: Stress Enhancement and Fatigue Susceptibility of Porous Coated
Ti-6Al-4V Implants: An Elastic Analysis'. JBMR. 24:591, 1990

•

Pilliar, R.M., H.U. Cameron, and Macnab, I: Porous surface layered prosthetic devices. Biomed Eng.
10:126-131, 1975

•

Wolfarth, D.; et al: Parametric Analysis of Interfacial Stress Concentrations in Porous Coated
Implants. J. Appl. Biomatl. 1:183, 1990

7

April 28, 1994
VI. MODIFIED SURFACE DATA FORMS
The data may be presented using the following format:
Supply the following:
•

The names of any implants using the modified surface described below.

•

The names (if any) given to the modified Surface described below.

•

The manufacturer performing the surface treatment process.

Metallurgical Analysis of Materials
Modified Surface
•

Composition:

•

Trace elements

•

Grain size:

•

Phases:

Unmodified Subtrate

•
•

Corrosion
Method:
Results:

Microstructure of the Modified Surface
•

Number of coating layers:

•

Coating thickness (average and range):

•

Provide either drawings or photographs showing the location of the modified surface and values of
intended variations in thickness of the modified surface.

•

Description of the approximate shape of the particles or material between the pores:

•

Diameter/width (average, standard deviation and range) of the particles or material between the pores

•

Diameter or area of the welds (average, standard deviation) between coating particles:

•

Supply microphotographs.

•

Pore diameter (average and standard deviation) at the surface:

•

Minimum void intercept length or minimum pore diameter (average, standard deviation and range):

•

Mean volume percent of voids:

Physical Properties of the Untreated Substrate Surface
•

Supply drawings of surface structures.

•

Roughness of all surfaces in micrometers (Ra):

8

April 28, 1994
Mechanical Properties - Modified Surface
•

Shear Fatigue Strength
Method:
Result:

•

Static Shear Strength
Method:
Result:

•

Static Tensile Strength
Method:
Result:

•

Abrasion
Method:
Result

•

Plastic Deformation
Method:
Result:

Mechanical Properties - Substrate
•

Cyclic Fatigue
Method:
Result (both surface modified and non-modified)
Surface Modified:
Non-Modified:

•

Yield and Ultimate Tensile Strength
Method or differences from any referenced standards:
Results
Yield:
Ultimate:

Biocompatability
Method:
Result:
Clinical Data
Provide a tabulated summary to include, at a minimum, loosening, radiographic evidence of bone or fibrous
tissue ingrowth, surface coating particulate migration, surface coating failure and other indications of success
or failure
Manufacturing
Provide a brief description of the manufacturing process of the final product and of all test specimens. List all
differences in composition, material structure and processing methods between the test samples and the
device to be marketed.

9

April 28, 1994
Reporting
Provide detailed test reports including methods, materials, results, raw data and conclusions.
Bibliography
The origin (e.g., published literature article or unpublished internal test report) of the data for each of the test
results summarized in this form must be identified. Reference identifiers may be located next to their
respective tests on this form or listed along with the name of the test in a bibliography at the end of this form.

10

File: aria/knowledge/fda/03-guidance/209_technical_considerations_for_additive_manufactured_medical_devices_guidance_for_industry_and_food_and_drug_administr.md (part 2 of 2)
---
the build volume may be integral to individual device or component quality.
The distance between each device or component, and whether they are
identical or different designs, can affect the material properties, surface finish,
and ease of post-processing. Build orientation of each device or component
can also impact its functional performance by affecting the anisotropic
properties of the device or component. Similarly, many machines have areas
of the build volume where they function optimally and areas where they do
not. For example, printing may be sub-optimal in the regions near the outer
edge of the build volume and optimal at the center. The affected region may
be different for every machine, even between machines of the same model.
Operation Qualification (OQ) of the printing process should include, but not
be limited to, challenging the build volume placement to establish control
limits which result in product that meets all predetermined requirements.
These control limits may include acceptable placement regions, part
proximity, and other parametric considerations. Software tools are available
to trace how devices are placed and oriented. Process validation based on the
risk profile of the device is preferable to a one-size-fits-all approach.
ii.

Addition of Support Material

Some types of AM require temporary support structures for certain design
features during printing due to the layer-by-layer printing process. The
location, type, and number of supports can affect the geometric accuracy and
mechanical properties of the final finished device or component. Each AM
technology has different needs for support material use to ensure the
successful printing of a device. For example, the critical overhang angle may
be different for a stereolithography machine, an extrusion-based machine, and
a metal powder bed fusion machine. Automated algorithms are often used to
choose the location and number of supports. However, geometric
complexities or printing limits often necessitate further manual intervention.
Therefore, if your AM process requires support material, we recommend that
you analyze the geometry and other requirements that could be affected by
adding supports. Some common structures that may need support are:

12

Contains Nonbinding Recommendations
·
·
·
·

overhangs,
high aspect ratio features that protrude from the main body of the
device or component,
internal features (e.g., voids, channels), and
thin features prone to warping.

Support material can be removed physically or by chemical means. Removal
of support material may cause surface marks or leave residues on or in the
device. Manufacturing material removal processes (cleaning) should ensure
that residues are removed to the level where they do not impact the safety or
effectiveness of the product (see Section VI.E Removing Manufacturing
Material Residues and Sterilization). The complete description of the support
material geometry and the removal process method should be included in the
Device Master Record (DMR).
iii.

Slicing

Most AM techniques use a layer-by-layer printing process to fabricate
components. This necessitates slicing the models into layers. Nominal layer
thickness is determined by the machine specification and software
capabilities, and an evaluation of the raw material. However, technical
characteristics of the machine and physical properties of the material may
influence the achievable layer thickness. The surface texture of a device or
component, bonding between and curing of each layer, and sensitivity to
power fluctuations can all be affected by the choice of layer thickness. For
example, the depth of material cured in a stereolithography system is
primarily controlled by the energy density and additives in the liquid polymer.
If the energy density is changed to reduce layer thickness and the additives are
not adjusted properly, the layers may not cure or bond together completely.
For systems where layers are created by melting the material, the layer
thickness can similarly influence the energy needed to create a uniform melt
pool to enable bonding to the layer below.
Your choice of layer thickness should be documented, and reflect a balance
between the above-mentioned effects, accuracy, quality, and printing speed.
iv.

Build Paths

The build path, the path traced by the energy or material delivery system (e.g.,
laser or extruder), can impact the quality of the final finished device or
component. For example, if the delivery system sweeps from left to right on
the build volume, then makes the next pass from right to left, one side of the
device or component has more time to cool or harden. Similarly, the space
between each line of the build path and the path speed will change the amount
of melting and re-melting that the boundaries of each line of material will
experience. In addition, the build path may result in an orientation or
13

Contains Nonbinding Recommendations
anisotropy in the device or component. We recommend that you assess
whether differences in the build path significantly affect the performance of
each component or device. If so, it is important to maintain consistency of the
build path between identical devices and components. If more than one build
path is used, each build path should be evaluated and documented.
Some machines may allow portions of a device or component to have
different energy delivery or build path specifications that do not change the
geometry of the component or device but may influence the final device
performance. Other machines may allow the fill density of a component to be
specified separately from patterns in the component’s geometry. For example,
if the geometry shows a solid wall, it is possible to fill that solid space with a
sparse honeycomb instead. These voids are easily formed with an extrusionbased machine. The fill density and fill pattern of parts that are not fully
dense (i.e., not a solid) should be documented. If a non-solid fill density is
used, we recommend that you identify whether internal voids are externally
accessible or if they are sealed. If the voids are sealed but may be
compromised during the course of the intended clinical use, you should
identify the fluid or gas that fills the voids. The risk associated with patient
exposure to the materials in the voids should also be assessed.
v.

Machine Parameters and Environmental Conditions

Each AM technology and machine model has a unique set of parameters and
settings that can be modified by the device manufacturer and those that are
configured at the time of calibration (typically by the machine manufacturer).
Maintaining proper calibration and performing preventative maintenance have
been identified as key factors to achieve low rejection rates of devices and
components from an individual machine.
Environmental conditions within the build volume can also affect quality of
the part. For machines without a self-contained, well-controlled build
volume, the ambient temperature, atmospheric composition and flow patterns
can impact solidification/polymerization rate, layer bonding, and the final
mechanical properties of the component. Therefore, it is critical to establish
and maintain procedures to adequately control environmental conditions
within the build volume.
Optimal settings and parameters for a single model of a machine can vary
greatly when printing different devices or components. Furthermore, optimal
settings and parameters can vary between machines of the same model even
when printing the same devices or components. Some parameters that can be
modified by the device manufacturer and may have a significant impact on the
device or component quality include, but are not limited to:

14

Contains Nonbinding Recommendations
·

·
·
·
·

instantaneous power of the energy delivery system (e.g., temperature
gradients of deposition nozzle for fused filament systems, energy
density of laser or electron beam for powder bed fusion or
stereolithography),
build speed or beam speed,
build path,
total energy density, and
focal point or nozzle diameter.

Machine parameters should be documented, and the machine should be
qualified for use in its installation location. Aspects of the “Global
Harmonization Task Force Process Validation Guidance”17 also address
Installation Qualification.

(3)

Validating and Automating Software Processes

If you use a workflow that automates one or more software steps, you should refer
to FDA Guidance on “General Principles of Software Validation18. For more
information on validating the manufacturing process, please refer to Section V.F
Validation and Acceptance Activities.

D. Material Controls
(1)

Starting Material

In the AM process, the starting material may undergo significant physical and/or
chemical changes. As such, the starting material can have a significant effect on
the success of the build cycle, as well as on the properties of the final finished
device. Therefore, to ensure the consistency of the incoming raw material and the
final product, the following information regarding each starting material used, as
well as any processing aids, additives, and cross-linkers used, should be
documented:
·

·

the identity of the material or chemical by common name, chemical name,
trade names, Chemical Abstracts Service (CAS) number, or recognized
consensus material standard,
material supplier,

17

http://www.imdrf.org/docs/ghtf/final/sg3/technical-docs/ghtf-sg3-n99-10-2004-qms-process-guidance04010.pdf
18
http://www.fda.gov/MedicalDevices/DeviceRegulationandGuidance/GuidanceDocuments/ucm085281.htm

15

Contains Nonbinding Recommendations
·

incoming material specifications and material certificates of analysis
(COAs), with the test methods used for the COAs. Applicable materials
standards and test methods (e.g. ISO or ASTM) should be referenced.

The specifications for incoming materials and test methods should be based on the
AM technology used (e.g., material specifications will be different for powder
based vs. stereolithography machines), the intended use of the final medical
product, and the information available. The specifications of the incoming
materials (e.g., powders, liquid monomer/polymer systems) may be different from
the properties of the finished devices.
Examples of specifications for commonly used material types and machine
technologies may include, but are not limited to:
·

·
·

·
·
·

·

if the material is a solid: particle size and distribution and relevant
rheological performance for powders, or filament diameter and diametric
tolerances for filaments,
if the material is a fluid: viscosity or viscoelasticity, and pot life,
if the material is a polymer or monomer mixture: composition, purity,
water content, molecular formula, chemical structure, molecular weight,
molecular weight distribution, glass transition temperatures, melting and
crystallization point temperatures, purity information (e.g., purity of
polymer/monomer and identification and quantity of relevant impurities,
both inorganic and organic, as applicable),
if the material is metal, metal alloy, or ceramic: chemical composition and
purity,
if materials of animal origin are used, refer to: “Medical Devices
Containing Materials Derived from Animal Sources (Except for In Vitro
Diagnostic Devices,”19 and
if the material is a composite, the mix ratio with specifications provided
for each component.

In addition, when any material specification is changed, the effect on the build
process and the final device should be well-understood and documented.

(2)

Material Reuse

Some AM approaches (e.g., powder bed fusion, stereolithography) allow efficient
use of raw material by reusing the material that is not incorporated into the device

19

http://www.fda.gov/downloads/MedicalDevices/DeviceRegulationandGuidance/GuidanceDocuments/ucm073
816.pdf

16

Contains Nonbinding Recommendations
(e.g., unsintered powder or uncured resin). However, the reused material could be
exposed to conditions (e.g., heat, oxygen, humidity, ultraviolet energy) that may
alter it from the virgin state. Therefore, we recommend that you describe the
material reuse process, which may include, but not be limited to, a description of
processes such as filtering reused material, a limit on the percent of reused
material, or monitoring for changes in chemistry, oxygen, or water content. We
also recommend that you document evidence or provide a rationale that material
reuse does not adversely affect the final device. This may include an assessment
of the reuse protocol by conducting studies on the effect of material reuse on the
properties of the final finished device (see Section V.F.I.A(1) Validation).

E. Post-Processing
Final device performance and material properties can be affected by post-processing
steps of AM (i.e., manufacturing steps occurring after the printing process). These
steps could include removing manufacturing residues from the device, heat treatments
of the device to relieve residual stress, and final machining. All post-processing steps
should be documented and include a discussion of the effects of post-processing on
the materials used and the final device. As stated previously, manufacturers must
establish and maintain procedures for monitoring and control of process parameters
for validated processes to ensure that the specified requirements continue to be met.20
The broad utility and ability to make multiple devices at once through AM means that
some post-processing may be documented for a design, a device, or a build. We
recommend that you identify any potentially detrimental effects of post-processing
and describe mitigations implemented. For example, one common heat treatment
method for metal devices is Hot Isostatic Pressing (HIP). This process can reduce
residual porosity and increase fatigue life but has also been shown to reduce the
modulus and yield strength of the material. Therefore, care should be taken to ensure
both the AM and HIP processes maintain device performance.
Devices that are intended for applications where fatigue is a factor may require
minimum surface finish or roughness specification to reduce the chance of failure.
The desired surface roughness can often be achieved through various post-processing
steps (e.g., mechanical polishing); however, hard-to-reach spaces may remain in the
as-built state. These spaces should be assessed for their effects on mechanical
performance (including fatigue) of the device or component. See Section VI for
Device Testing Considerations.

F. Process Validation and Acceptance Activities
20

21 CFR 820.75(b)

17

Contains Nonbinding Recommendations

(1)

Process Validation

Device quality, such as feature geometry, overall dimensions, material
characteristics, and mechanical properties, are impacted by AM process
parameters, process steps, and raw material properties, as described in the sections
above. In addition, for an identical device or component, quality may vary when
built using different AM machines, even when the same machine model,
parameters, process steps, and raw materials are used. Therefore, knowledge of
how the variability of each input parameter and processing step affects the final
finished device or component is critical to ensuring part quality. Where the
results of a process cannot be fully verified by subsequent inspection and testing,
the process must be validated with a high degree of assurance and approved
according to established procedures.21 In addition all documentation must
conform to the existing guidelines in the Quality System regulation for device
validation. Process validation must be performed to ensure and maintain quality
for all devices and components built in a single build cycle, between build cycles,
and between machines, where the results of a process (i.e., output specifications)
cannot be fully verified by subsequent inspection and test.22 Software also must
be validated for its intended use according to an established protocol23 (i.e.,
software workflow).
For validated processes, the monitoring and control methods and data must be
documented.24 This section provides some examples of methods for ensuring the
consistency of quality. The list is meant to be representational of the type of
factors to consider when performing process validation. It can be used as a
reference point but is not exhaustive. The following examples may have the
greatest applicability to powder bed fusion technologies, which comprise a large
portion of AM medical devices. Methods could include:
·

in-process monitoring of parameters such as:
o temperature at the beam focus,
o melt pool data,
o build-space environmental conditions (e.g., temperature, pressure,
humidity),
o power of the energy delivery system (e.g., laser, electron beam,
extruder), and
o status of mechanical elements of the printing system (e.g., recoater,
gantry)
In-process monitoring may also be helpful for processes that are not
validated, but is not required.

21

21 CFR 820.75(a)
See 21 CFR 820.75(a)
23
See21 CFR 820.70(i), and “General Principles of Software Validation; Final Guidance for Industry and Staff.”
24
See 21 CFR 820.75(b)(2)
22

18

Contains Nonbinding Recommendations
·
·
·

manual or automated visual inspection with defined acceptance criteria,
non-destructive evaluation (see Section V.E.3 Verification), and
test coupon evaluation (see Section V.E.4 Test Coupons).

Not every AM system will be able to perform all these measurements, either
because the process does not use them or because of technological limitations.
Test methods used for process monitoring and control must be validated.25 For
example, analysis should be conducted to confirm that test coupons used are
representative of the final finished device or component and representative of a
certain area within the build volume.
A single failed component or device in a build cycle may not necessitate the
rejection of all other devices or components within that build cycle. The criteria
for determining whether to reject a single device or component, or the entire
build, should be established before testing.

(2)

Revalidation

Changes to the device, manufacturing process, or process deviations should be
identified and analyzed for the potential risks they introduce. Based on this
assessment, the change or deviation may trigger the need for revalidation of the
process.26 Manufacturers should rely on existing FDA Guidance for their
regulatory pathway27,28,29,30 when considering a change to a previously cleared or
approved device that uses AM. Some examples of triggers for revalidation
specific to AM are:
·
·
·
·
·

25

software changes (e.g., change or update of build preparation software),
changes in material (e.g., supplier, incoming material specification, reused
powder, new formulation) or material handling,
change in the spacing or orientation of devices or components in the build
volume,
changes to the software workflow (see Section V.B.2 Digital Device
Design to Physical Device),
physically moving the machine to a new location, and

See 820.72(a) and 820.250(a)
and 820.75(c)

26See 820.70(b)

27Deciding When to Submit a 510(k) for a Change to an Existing Device

(www.fda.gov/MedicalDevices/DeviceRegulationandGuidance/GuidanceDocuments/ucm080235.htm)
2830-Day Notices, 135-Day Premarket Approval (PMA) Supplements and 75-Day Humanitarian Device Exemption (HDE)
Supplements for Manufacturing Method or Process Changes
(www.fda.gov/downloads/MedicalDevices/DeviceRegulationandGuidance/GuidanceDocuments/UCM080194.pdf)
29Modifications to Devices Subject to Premarket Approval (PMA) - The PMA Supplement Decision-Making Process
https://www.fda.gov/downloads/medicaldevices/deviceregulationandguidance/guidancedocuments/ucm089360.pdf
30Changes or Modifications During the Conduct of a Clinical Investigation
(www.fda.gov/downloads/medicaldevices/deviceregulationandguidance/guidancedocuments/ucm082158.pdf)

19

Contains Nonbinding Recommendations
·

(3)

changes to post-processing steps or parameters.

Acceptance Activities

Acceptance activities are integral to process control. Many AM technologies can
produce more than one device or component simultaneously at different locations
in the build volume. Each of these devices or components can be copies of a
single design or different designs. This makes it more challenging to ensure
repeatability and consistency within a build cycle and across lots.
Some acceptance activities for individual devices or components can be
performed through non-destructive evaluation (NDE). Specifically, NDE
techniques can be used for the verification of geometry, morphology, and some
performance characteristics. Techniques include, but are not limited to:
·
·
·
·
·
·

ultrasound,
computed tomography (CT) or micro-CT,
x-ray (in cases with simple geometry),
dye penetration,
confocal microscopy, and
hyperspectral imaging.

Some techniques are not suitable for some materials, designs, or intended uses.
General NDE testing protocols can be found from the ASTM and ISO
Committees on Nondestructive Testing. Protocols specific to AM can be found
from the ISO/ASTM Committee on Additive Manufacturing Technologies.31 If
an NDE technique is used in your process validation or acceptance activities, the
choice of technique used should be discussed and documented.

(4)

Test Coupons

A test coupon is a representative test sample of the device or component. The
design of test coupons and placement within the build volume can be especially
important for AM. Coupons can be simple shapes suitable for destructive
mechanical testing, or they may contain one or more structural features (e.g.,
surface porosity, internal channels) representative of the component or device that
can be assessed using destructive techniques. We recommend that coupons be
used to help with your process validation and to identify worst-case conditions in
your manufacturing process (e.g., worst-case orientation and location in build
volume). Test coupons can also be used for in-process monitoring by placing
them in build volume locations that are known to have the worst-case outputs.
However, test coupons may not be needed if the process is validated per Quality
31

http://www.astm.org/COMMIT/SUBCOMMIT/F42.htm

20

Contains Nonbinding Recommendations
System requirements and coupon testing is not a process monitoring activity
defined in your quality system. These test coupons can confirm that the build
cycle has met its performance specification for that portion of the build volume if
the test coupons meet the performance specifications. For example, test coupons
may be placed at the edges of the build volume if edges are known to have less
optimal build quality. They may also be placed randomly in between components
or devices to produce a sampling of the build quality. Data to demonstrate that
test coupons are representative of the components, in-process devices, or finished
devices should be documented. Many factors can alter how well a test coupon
represents any given part in the build space. When coupons are used, they should
be validated to accurately and reproducibly represent the one or more printed
parts within a specific build volume.

G. Quality Data
The analysis of sources of quality data to identify existing and potential causes of
nonconforming product, or other quality problems is an essential part of any quality
system. For devices produced by AM, it is important to consider whether it is
necessary to keep track of the location in the build volume where a device or
component was built. This will depend on information obtained during process
validation activities and design specifications. For example, if process validation
demonstrated that quality is not affected by location in the build volume, it may not
be necessary to be able to keep track of the build volume location for each device.
This level of specificity is important in identifying possible causes of failure when
multiple different components or devices are made in the same build volume at the
same time. Therefore, you should ensure that quality data such as build volume
location can be analyzed to enable proper identification of quality problems and
investigation of the cause of nonconformities.

VI. Device Testing Considerations
The following section contains a description of the type of information that we recommend
that you include in a premarket submission of a device made using AM. The type and
amount of data to support a substantial equivalence determination or approval will vary
depending on the intended use, risk profile, and classification and/or regulation for the device
type. In addition, the type of information needed for a device made through AM may also
depend on a variety of factors, including but not limited to, whether it is an implant, load
bearing, and/or available in pre-specified standard sizes or is patient-matched. Not all
considerations described will be applicable to a single device, given the variety of devices
that can be made by AM and AM technologies available. In general, if the type of
characterization or performance testing outlined in each of the sub-sections below is needed
for a device made using non-AM techniques, the information should also be provided for an
AM device of the same device type. If you have specific questions regarding the information
to support a premarket submission for an AM device, please contact the relevant review
21

Contains Nonbinding Recommendations
division in CDRH or contact CBER for products containing biologics, cells or tissues.
Specific questions regarding jurisdiction over a combination product should be directed to
the Office of Combination Products (OCP) at 301-427-1934 or combination@fda.gov.

A. Device Description
AM facilitates the creation of intermediate and customized device sizes. Patientmatched devices are a good example of this application. Since these devices may not
have discrete sizes, such as small, medium, and large, we recommend that you
identify the range of dimensions for your device. In addition, you should describe
any design variations, for example, amount of anatomical coverage for a cranioplasty
plate. Any critical dimensions or features that are intended to be altered to match a
patient should also be clearly identified, and the range of allowable values for these
parameters should also be identified. Since each type of AM technology has different
technical considerations, you should describe the type of AM technology used to
build your device. In addition, because AM use for medical devices is relatively new,
we recommend that you include a flow chart describing your AM process, including
post-processing, in order to help determine if additional assessments are needed.
Due to the generally complex geometry of AM devices, we recommend that critical
features of the device be clearly described in the device description and identified in
technical drawings. For example, the location and thickness of porous scaffolding
should be described, as these features may have reduced mechanical properties in
comparison to a solid material. In the technical drawings of your device we
recommend that you identify components made using AM.

B. Mechanical Testing
The type of performance testing that should be conducted on a device made using
AM is generally the same as if the device was manufactured using a traditional
manufacturing method. Depending on the device type, these may include material
property testing such as modulus, yield strength, ultimate strength,
creep/viscoelasticity, fatigue, or abrasive wear. Performance testing should be
conducted on final finished devices subjected to all post-processing, cleaning, and
sterilization steps. As with any recommended testing, the final finished device should
be used or a rationale should be provided explaining why the test coupon used was
representative of the final finished device. In addition, the worst-case combinations
of dimensions and features (e.g., holes, supports, porous regions) should be
considered when determining the worst-case devices for performance testing. You
should also provide a discussion of how the worst-case devices were selected for each
performance test conducted.
Due to the nature of AM, devices will likely have an orientation (i.e., anisotropy)
relative to the build direction and location within the build space. The orientation and
build location can affect the final properties and should be considered when
22

Contains Nonbinding Recommendations
conducting device mechanical testing. Specifically, the build orientation (including
worst-case orientation) of devices or components should be identified for each
performance test. If the orientation changes with device size or design, the worstcase orientation should be identified for each configuration. Since the effect of
orientation can vary based on the manufacturing technology used, a baseline study of
the machine/material combination used may be helpful in determining the degree to
which the build orientation will affect mechanical properties. Coupons may be used
for material property assessments if there is adequate justification provided for why
the coupon is representative of the final device. This justification should consider
critical design elements, post-printing processes, cleaning, disinfection and/or
sterilization as they relate to each type of testing. This information can be used to aid
in the selection of worst-case samples with respect to orientation.
In addition, for some AM machines, the location within the build space can have an
effect on mechanical properties.32 For example, for powder bed systems, the
difference in distance from the energy source to different locations in the build space
(e.g., center vs. corner) could lead to variability in the mechanical properties of
devices built in those locations. To determine whether build location has a significant
effect on device characteristics or performance (including fatigue strength), we
recommend that you perform a baseline study of your machine/material combination
(see Section V.E.1 Validation). The use of coupons for your baseline study is
recommended. If there is a significant effect, build location should be considered in
the identification of worst-case samples for mechanical testing.
Since mechanical properties of the device may be impacted by orientation and
location, it is important to ensure that production processes are properly developed,
conducted, controlled, and monitored in order to ensure that devices or components
are not adversely affected by fabrication orientation. The process validation
described in Section V.F. Process Validation and Acceptance Activities may be used
to address the impact of orientation and location.

C. Dimensional Measurements
Similar to mechanical properties, device dimensions may be affected by orientation
and location within the build space. Therefore, we recommend that you specify the
dimensional tolerances and perform dimensional measurements for the worst case
additively manufactured devices and/or components. Samples selected for the
assessment of dimensional measurements should address variability due to orientation
and build location if baseline studies show a dependence on these parameters. To
demonstrate consistency and reproducibility between build cycles, dimensional

32

ASTM F3122 “Standard Guide for Evaluating Mechanical Properties of Metal Materials Made via Additive
Manufacturing Processes”

23

Contains Nonbinding Recommendations
measurements should be made on samples from multiple build cycles, and a
justification should be provided on the sampling scheme used. Alternatively, you
may use process validation information to demonstrate that there is negligible
variability between build cycles.
While we are aware of the potential effects of orientation and build location on
mechanical properties and dimensional tolerances, there may be other properties that
could be affected based on the intended use and technological characteristics of the
device.

D. Material Characterization
(1)

Material Chemistry

Since the AM process creates the final material or alters the starting material
during the process, all materials involved in the manufacturing of the device
should be identified. As noted in Section V.C Material Controls, this information
should include the source and purity of each material used. Certificates of
Analysis and/or Materials Safety Data Sheets (MSDS) can facilitate the review of
each material. The Chemical Abstract Service (CAS) number, if available, of
each chemical component should be provided. If material chemistry information
in a device master file (MAF) will be referenced, you should include a right to
reference letter from the MAF holder in your premarket submission.33 You
should also document the material composition of the final finished device.
Given the iterative nature of AM, the starting material can be exposed to partial
re-melting and solidification processes multiple times, which may result in
unexpected or undesired material chemistries for some polymer systems.
Therefore, if biocompatibility is not evaluated as described in the guidance “Use
of International Standard ISO-10993, "Biological Evaluation of Medical Devices
Part 1: Evaluation and Testing within a Risk Management Process”34 or if
biocompatibility testing identifies a concern, additional material chemistry
information may be needed. For example, a description of all material chemistry
changes expected during the manufacturing of your device may be needed. In
addition, based on this description and the material/machine type used, it may also
be necessary to provide additional information or testing for polymers to ensure
that there are no unintentionally formed chemical entities that could pose a risk to
patient health.

33

http://www.fda.gov/MedicalDevices/DeviceRegulationandGuidance/HowtoMarketYourDevice/PremarketSub
missions/PremarketApprovalPMA/ucm142714.htm
34
https://www.fda.gov/downloads/MedicalDevices/DeviceRegulationandGuidance/GuidanceDocuments/UCM3
48890.pdf

24

Contains Nonbinding Recommendations

(2)

Material Physical Properties

Inter-layer bonding (adhesion/cohesion) is unique to AM and determines the
ultimate structural integrity of the final finished device. As such, material
properties known to affect interlayer bonding should be characterized. This
information should be representative of the final finished device (subjected to all
post-processing, cleaning, and sterilization steps). Material properties can be
determined from the final device or using coupons. If coupons are used, a
description of the coupon and a justification for why coupon testing is
representative of the final device should be provided.
If your device is additively manufactured using metal or ceramic, we recommend
that you characterize the microstructure, which may include but is not limited to
grain size, orientation, and phase composition. Existing consensus standards for
materials can be used for comparison. If the AM process results in structural
inhomogeneity, microstructural voids, incomplete consolidation, or other
microstructural issues, additional mechanical testing may be needed to show that
these issues do not affect device performance.
If your device is additively manufactured using polymers, we recommend that
you ensure the AM process is consistently creating a device or component that
has properties that meet your specifications. For example, in situ crosslinked
devices may have crosslink density gradients across the build. For AM processes
that use polymer crosslinking, the percent crosslinking and degree of curing
should be evaluated to ensure that the AM process results in a material that is
fully cured and within specifications. For systems using a crystalline or semi
crystalline material, crystallinity and crystalline morphology should be
characterized to ensure that the AM process is not adversely altering the polymer
structure and subsequently altering the performance (e.g., creep, material
transparency) of the final device. For hydrogel materials, the percent water
swelling or water content of the material should be reported to ensure that that the
AM process has not adversely affected the materials’ ability to uptake water.
If your device is additively manufactured using an absorbable material, we
recommend that you perform in vitro degradation testing using final finished
devices or coupons. If coupons are used, they should be representative of your
final finished device in terms of both processing and properties (e.g., surface-tovolume ratio, crystallinity). This will establish whether AM has an adverse effect
on the degradation profile of the material.

E. Removing Manufacturing Material Residues and
Sterilization
AM facilitates the creation of devices with complex geometries, such as engineered
porosity, honeycomb structures, channels, and internal voids or cavities that cannot be
produced by traditional manufacturing methods. Such complex geometries in
25

Contains Nonbinding Recommendations
additively manufactured devices are expected to increase the difficulty in removing
manufacturing material residues (cleaning) and in sterilization due to the likelihood of
increased surface area, generation of extensive tortuous pathways, and creation of
internal voids with limited or no access. Additionally, AM allows porous structures
to be produced earlier in the manufacturing process than many traditional methods,
which could result in greater soiling by the manufacturing material of those porous
structures throughout the rest of the process. Therefore, validation of the reduction of
the manufacturing material residue to levels that do not adversely affect the device’s
quality and sterilization process validation should account for the complex geometry
of your device under worst-case conditions (e.g., greatest amount of residual
manufacturing materials, and a combination of largest surface area, greatest porosity,
and most internal voids for sterilization validation).
Manufacturing material means any material or substance used in or used to facilitate
the manufacturing process, a concomitant constituent, or a byproduct constituent
produced during the manufacturing process, which is present in or on the final
finished device as a residue or impurity not by design or intent of the manufacturer.35
There is also an increased risk of residual manufacturing material, such as excess
starting material or support material, remaining on the final finished device. Since
residual manufacturing material may negatively affect the performance of the device,
you should describe the process used to ensure removal of residual manufacturing
materials to a level where they do not affect the safety and effectiveness of the device.
Note that for complex geometries and trapped volumes, destructive testing may be
needed to properly validate the removal of the manufacturing material.

When a manufacturing material could reasonably be expected to have an adverse
effect on device quality, the manufacturer must establish and maintain procedures for
the use and removal of such residual manufacturing material to ensure that it is
removed or limited to an amount that does not adversely affect the device's quality. 36
It is important to note that many end user facilities may not have routine access to the
equipment or materials needed to implement cleaning procedures that are designed to
remove residual manufacturing materials and that personnel are likely not adequately
trained to perform such cleaning procedures. Therefore, only devices that are
sufficiently cleaned of residual manufacturing materials should be provided to the end
user. While engineered porosity and complex geometries are generally an advantage
of additive manufacturing, highly porous regions are expected to be difficult to clean
in comparison to devices made with other manufacturing methods, and can also
greatly increase the surface area of the device. Therefore, we also recommend that you
include an overview or summary of manufacturing residue removal process and
information (e.g., testing procedure and data) in your premarket submission to

35
36

See 21 CFR 820.3(p)
See 21 CFR820.70(h)

26

Contains Nonbinding Recommendations
demonstrate that your device is cleaned of manufacturing residues before being provided
to the end user.

The extent to which manufacturing material residue must be reduced is determined on
case-by-case basis considering characteristics such as: manufacturing processes,
intended use, materials, type and duration of exposure, intended anatomical location,
and type of device. In addition, we recommend using final finished devices after they
have undergone all other processing for assessment of manufacturing material
removal and validation of the sterilization process. For additional information on
sterilization and validation, see “Submission and Review of Sterility Information in
Premarket Notification (510(k)) Submissions for Devices Labeled as Sterile.”37
If additively manufacturing a reusable medical device that involves reprocessing or a
device intended for end-user sterilization in health care facilities, we recommend the
inclusion of reprocessing instructions in your device labeling. Please refer to the
guidance, “Reprocessing Medical Devices in Health Care Settings: Validation
Methods and.”38

F. Biocompatibility
We recommend that you evaluate the biocompatibility of the final finished device as
described in the guidance “Use of International Standard ISO-10993, "Biological
Evaluation of Medical Devices Part 1: Evaluation and Testing within a Risk
Management Process.”39 If chemical additives with known toxicities are used (e.g.,
certain additives, catalysts, binding and curing agents, uncured monomers,
plasticizers), additional information, as outlined in the guidance,40 may be necessary.

VII. Labeling
Device labeling should be developed in accordance with applicable regulations,
device-specific guidance documents, and consensus standards.

Labeling Considerations for PMD

37

https://www.fda.gov/downloads/MedicalDevices/DeviceRegulationandGuidance/GuidanceDocuments/ucm10
9897.pdf
38
http://www.fda.gov/downloads/medicaldevices/deviceregulationandguidance/guidancedocuments/ucm253010.
pdf
39
https://www.fda.gov/downloads/MedicalDevices/DeviceRegulationandGuidance/GuidanceDocuments/ucm34
8890.pdf
40
https://www.fda.gov/downloads/medicaldevices/deviceregulationandguidance/guidancedocuments/ucm34889
0.pdf

27

Contains Nonbinding Recommendations
Since clinical staff, device manufacturers, or a designated third party might modify
the design of a PMD, additional labeling information is recommended for AM
devices that are patient-matched. We recommend that each AM PMD be marked or
have accompanying healthcare practitioner labeling included in the packaging to
identify:
·
·
·

patient identifier,
use (e.g., left distal femoral surgical guide), and
final design iteration or version used to produce the device.

The expiration date for a patient-matched device may be driven by the patient
imaging date or the design finalization date rather than the standard methods of
determining device shelf life (see Section V.B.(1)). In addition, it is possible that the
patient may have experienced events between the time of imaging and surgery (e.g.
additional trauma), which could impact performance of the device. Therefore, we
recommend that you include a precaution in your labeling that the patient should be
surveyed for potential anatomical changes prior to the procedure.

28
